Repository: GuyJirasin/GreenSpec

# GREEN SPEC

Working frontend demo for **Feature 1: AI Green Spec Analysis**.

The application is in [`demo/`](./demo). It uses React, Tailwind CSS and Vite, with the white / dark-green / mint navigation theme from the original UI reference.

## Run locally

Requires Node.js **22.18+** (or a newer supported LTS version).

```sh
cd demo
npm ci
npm run dev
```

Open the local URL printed by Vite, normally `http://127.0.0.1:5173`.

```sh
npm run build
npm run preview
```

The production build is written to `demo/dist`. Vite uses relative asset paths so the build can be hosted in a subdirectory. This React version runs through Vite or a static HTTP server; it is not a standalone HTML file.

## Demo workflow

1. Open the sample analysis, or create a project with **New analysis**.
2. Add local files or choose **Use sample documents**. Set document types and optimization priority.
3. Start the simulated analysis and review its processing steps.
4. Explore baseline carbon / cost and material hotspots.
5. Filter and sort recommendations. Inspect existing / proposed wording, references, performance, risk, confidence and sample compliance checks.
6. Compare Original, Option A and Option B. Approve, reject with a reason, comment / request adjustment, or save for review. Both approval and rejection lock the current decision; explicitly unlock to edit. Rejected items are still regenerated when requesting a new revision; approved locks are preserved.
7. Review the revision summary: approved, rejected and unresolved items, source references, combined CO₂ and cost impacts. Intentionally unresolved items may remain unchanged.
8. Request another revision with round-level feedback. Processing returns to recommendation review; locked approvals are preserved. Inspect immutable previous rounds in Revision History.
9. Accept the revision, then optionally generate a sample text specification or finish without a document. Both paths preserve the approved change set.
10. Review final impact, download approved changes (`.json`), view / print the final summary, return to the dashboard, or view the local Project Management handoff.

Use the left sidebar **Demo scenario** selector before analyzing to exercise successful, failed, missing-information and no-recommendation states. **Reset demo** restores the sample project.

## Scope and behavior

- Mock data only. No backend, AI service, authentication or file-upload endpoint.
- Uploaded files stay on the local device. Only file metadata is used; document contents are not parsed.
- Every project uses the same illustrative sample dataset.
- Failed critical engineering checks block acceptance. Review-required alternatives use an explicit demo acknowledgement.
- Finalized revisions are read-only. Before finalization, unlock an approved or rejected item explicitly to change its option, wording, feedback or review decision. Editing a rejection restores its saved reason and notes; approving it clears the current reject reason.
- Edited wording does not recalculate carbon, cost or compliance.
- Project state, review decisions, feedback and revision history persist in this browser's local storage. Download analysis JSON for a portable record; importing it is not implemented. Reset demo starts fresh.
- Regeneration is deterministic mock logic using both feedback levels and reject reasons; it is not a semantic AI interpretation or real budget/engineering optimization.
- Document generation produces a sample `.txt` from approved mock excerpts. It does not edit an uploaded TOR / BOQ / PDF. Project Management is a local handoff page, not an external integration.
- Project Matching, Materials, Suppliers and Knowledge Hub display future-feature placeholders.
- No engineering standards, product EPDs or supplier certificates are actually verified. Figures are not certified carbon assessments or approved construction specifications.

## Source structure

```text
demo/
  src/
    App.jsx          screens and workflow state
    components.jsx   reusable interface components
    data.js          mock recommendations and documents
    model.js         impact calculations and validation
    revisions.js     locking, revision snapshots and approved change sets
    RevisionFlow.jsx revision checkpoint, feedback, final output and history
    model.test.js    decision and validation tests
    styles.css       Tailwind theme and shared styles
    main.jsx         React entry point
  tests/flow.spec.js  browser workflow tests
```

## Tests

```sh
cd demo
npm test
npx playwright install chromium
npm run test:e2e
```

To use an already installed Chromium browser, set `PLAYWRIGHT_EXECUTABLE_PATH` to its executable path. Browser tests start their own local Vite server. Set `GREEN_SPEC_TEST_PORT` to use a separate test port when 5173 is occupied.

The calculation tests cover combined reductions, additional costs, mutually exclusive alternatives, engineering acceptance rules, and file validation.

File: knowledge_base/manuals/mass_concrete_thermal_control_manual.md
# คู่มือวิศวกรรมคอนกรีตมวลใหญ่และการควบคุมอุณหภูมิ (Mass Concrete Engineering & Thermal Control Manual: ACI 207 Standard)

## 1. นิยามและขอบเขตของคอนกรีตมวลใหญ่ (Mass Concrete Definition & Scope)
ตามมาตรฐานสมาคมคอนกรีตแห่งสหรัฐอเมริกา ACI 116R และ ACI 207.1R:
> "คอนกรีตมวลใหญ่ (Mass Concrete) คือ ปริมาตรคอนกรีตที่มีมิติขนาดใหญ่เพียงพอ ซึ่งต้องมีมาตรการจัดการเพื่อรับมือกับการเกิดความร้อนจากปฏิกิริยาไฮเดรชันของปูนซีเมนต์ และการเปลี่ยนแปลงปริมาตรที่ตามมา เพื่อลดโอกาสในการแตกร้าวให้เหลือน้อยที่สุด"

**เกณฑ์การพิจารณาในทางปฏิบัติของวิศวกรรมโยธาไทย:**
* โครงสร้างที่มีมิติด้านที่บางที่สุด (Least Dimension) ตั้งแต่ **0.80 ถึง 1.00 เมตรขึ้นไป** เช่น ฐานรากแผ่ (Mat/Raft Foundation), เสาตอม่อสะพาน (Bridge Pier), กำแพงหนา (Heavy Wall), และเขื่อน (Dam)
* สภาพภูมิอากาศเขตร้อนชื้นของประเทศไทย (อุณหภูมิบรรยากาศปกติ $32^\circ\text{C} - 38^\circ\text{C}$) เร่งให้อัตราการคายความร้อนของคอนกรีตเกิดขึ้นรวดเร็วและรุนแรงกว่าเขตหนาวอย่างมาก

---

## 2. ปัญหาทางวิศวกรรมและความเสี่ยงในคอนกรีตมวลใหญ่ (Engineering Hazards)

### 1. ความเค้นดึงจากความต่างของอุณหภูมิและการแตกร้าว (Thermal Stress & Cracking)
เมื่อคอนกรีตแกนกลางคายความร้อนและขยายตัว ในขณะที่ผิวหน้าสัมผัสอากาศภายนอกและเย็นตัวเร็วกว่า เกิดการหดรั้งภายในตัวเอง (Internal Restraint):
$$\sigma_{\text{tensile}} = E_c \cdot \alpha_T \cdot \Delta T \cdot K_R$$
* $E_c$: โมดูลัสยืดหยุ่นของคอนกรีตที่อายุดังกล่าว (Elastic Modulus, MPa)
* $\alpha_T$: สัมประสิทธิ์การขยายตัวเนื่องจากความร้อน (Coefficient of Thermal Expansion $\approx 10 \times 10^{-6} / ^\circ\text{C}$)
* $\Delta T$: ผลต่างระหว่างอุณหภูมิแกนกลางกับอุณหภูมิผิวหน้า ($T_{\text{core}} - T_{\text{surface}}$)
* $K_R$: สัมประสิทธิ์การเหนี่ยวรั้งของโครงสร้าง (Degree of Restraint $\approx 0.5 - 1.0$)

**เกณฑ์ความปลอดภัยวิกฤต:**
$$\Delta T \le 20^\circ\text{C} \quad (36^\circ\text{F})$$
หาก $\Delta T > 20^\circ\text{C}$ หน่วยแรงดึงจะเกินกำลังรับแรงดึงของคอนกรีต ($f_t \approx 0.6\sqrt{f'_c}$) ทำให้เกิดรอยร้าวทะลุโครงสร้างอย่างถาวร

### 2. การเกิดผลึกเอตทริงไกต์ล่าช้า (Delayed Ettringite Formation - DEF)
หากอุณหภูมิแกนกลางคอนกรีตพุ่งสูงเกิน **$70^\circ\text{C}$ ($158^\circ\text{F}$)** ในช่วงการก่อตัว แร่เอตทริงไกต์ปฐมภูมิจะไม่เสถียรและสลายตัวเข้าไปสะสมใน C-S-H เจล เมื่อคอนกรีตเย็นตัวลงและมีน้ำใต้ดินซึมเข้าในอนาคต เอตทริงไกต์จะตกผลึกใหม่และขยายตัวอย่างรุนแรง ก่อให้เกิดการแตกร้าวแบบโครงข่าย (Disruptive Cracking) ทั่วทั้งเนื้อคอนกรีตหลังเปิดใช้งานไปแล้วหลายเดือนหรือหลายปี

**เกณฑ์อุณหภูมิสูงสุดวิกฤต:**
$$T_{\text{max}} < 70^\circ\text{C}$$

---

## 3. แผนควบคุมความร้อน (Thermal Control Plan - TCP Requirements)

ผู้รับจ้างต้องจัดทำและส่งแบบคำนวณและขั้นตอนการควบคุมความร้อน (TCP) ให้วิศวกรผู้ควบคุมงานอนุมัติล่วงหน้าอย่างน้อย 30 วันก่อนเริ่มเทคอนกรีต ประกอบด้วยมาตรการดังนี้:

### มาตรการที่ 1: การออกแบบส่วนผสมคอนกรีตความร้อนต่ำ (Low-Heat Mix Design)
1. **ลดปริมาณปูนซีเมนต์ปอร์ตแลนด์:** จำกัดปริมาณ OPC ให้เหลือน้อยที่สุดโดยใช้ร่วมกับสารลดน้ำพิเศษ (PCE Superplasticizer)
2. **ใช้ปูนซีเมนต์ไฮดรอลิก มอก. 2594:** ลดสัดส่วนปูนเม็ด Clinker ลง 10%–18%
3. **แทนที่ด้วยเถ้าลอยถ่านหิน มอก. 2135 ชั้น 2a หรือ Class F ร้อยละ 30%–40%:**
   * เถ้าลอยคายความร้อนไฮเดรชันเพียงประมาณ 40%–50% เมื่อเทียบกับปูนซีเมนต์ปอร์ตแลนด์
   * ช่วยลดอุณหภูมิสูงสุดที่แกนกลางลงได้ $15^\circ\text{C} - 25^\circ\text{C}$
4. **อนุญาตให้อ้างอิงกำลังอัดที่อายุ 56 วัน:** เพื่อหลีกเลี่ยงการอัดปูนซีเมนต์ปริมาณมากเกินจำเป็นเพื่อเอากำลัง 28 วัน

### มาตรการที่ 2: การควบคุมอุณหภูมิก่อนเท (Pre-Cooling Measures)
อุณหภูมิของคอนกรีตสดขณะเทลงแบบหล่อ (Placing Temperature) ต้องถูกจำกัดไม่ให้เกิน **$30^\circ\text{C}$** (แนะนำ $\le 28^\circ\text{C}$ สำหรับงานหนาพิเศษ):
1. **การใช้น้ำเย็นผสม (Chilled Water):** หล่อเย็นน้ำผสมคอนกรีตให้อยู่ที่ $3^\circ\text{C} - 5^\circ\text{C}$
2. **การใช้น้ำแข็งเกล็ด (Flake Ice Replacement):** เติมน้ำแข็งเกล็ดแทนที่น้ำผสมได้สูงสุด 50%–100% โดยอาศัยความร้อนแฝงในการหลอมเหลว (Latent Heat of Fusion = 334 kJ/kg) ช่วยดึงความร้อนออกจากส่วนผสมได้อย่างมีประสิทธิภาพสูงสุด
3. **การหลบแดดและการพ่นละอองน้ำบนกองหิน-ทราย:** ติดตั้งหลังคาคลุมลานสต็อกมวลรวม
4. **การวางแผนเวลาเทคอนกรีต:** กำหนดให้เทคอนกรีตเฉพาะเวลากลางคืน (Night Pouring ตั้งแต่ 19:00 น. ถึง 06:00 น.)

### มาตรการที่ 3: ฉนวนกันความร้อนและการบ่มชื้น (Thermal Insulation & Curing)
1. **การคลุมผิวหน้าด้วยฉนวนกันความร้อน (Insulation Blankets):**
   * ห้ามปล่อยให้ผิวหน้าคอนกรีตสัมผัสอากาศเย็นหรือลมโดยตรง
   * ปูพลาสติกกันน้ำระเหย ตามด้วยกระสอบชุ่มน้ำ และทับด้วยแผ่นโฟมฉนวนกันความร้อน (Extruded Polystyrene - XPS หนาไม่น้อยกว่า 25 mm หรือ Thermal Insulated Canvas)
   * ค่าฉนวนกันความร้อนรวม (Thermal Resistance, R-value) ต้องเพียงพอที่จะรักษาอุณหภูมิผิวหน้าให้ต่างจากแกนกลางไม่เกิน $20^\circ\text{C}$
2. **การบ่มชื้นต่อเนื่อง:** รักษาความชื้นสม่ำเสมอไม่น้อยกว่า **14 วัน**

### มาตรการที่ 4: การติดตั้งท่อหล่อเย็นภายใน (Post-Cooling / Internal Cooling Pipes - สำหรับฐานรากหนา $> 2.5$ เมตร)
* ติดตั้งท่อเหล็กดำหรือท่อ HDPE ขนาดเส้นผ่านศูนย์กลาง 1 นิ้ว เดินวนในเนื้อคอนกรีตระยะห่างทุก 1.0 – 1.5 เมตร
* สูบน้ำเย็นไหลเวียนอย่างต่อเนื่องตั้งแต่นาทีแรกที่เริ่มเทคอนกรีตเพื่อดึงความร้อนแกนกลางออก
* หลังเสร็จสิ้นการควบคุมความร้อน ให้ทำการฉีดเกราต์อัดน้ำปูนปิดท่อให้เต็ม

---

## 4. แผนผังการติดตั้งเซนเซอร์วัดอุณหภูมิ (Thermocouple Instrumentation Plan)

ต้องติดตั้งหัววัดอุณหภูมิแบบเทอร์โมคัปเปิลชนิด Type K หรือ Type T ตามตำแหน่งวิกฤตดังนี้:
1. **จุดที่ 1 (Core Sensor - $T_1$):** ติดตั้งที่จุดกึ่งกลางมิติความหนาของฐานราก เป็นตำแหน่งที่อุณหภูมิสูงสุด
2. **จุดที่ 2 (Mid-depth Sensor - $T_2$):** ติดตั้งที่ระยะ $1/4$ ของความหนาฐานราก
3. **จุดที่ 3 (Surface Sensor - $T_3$):** ติดตั้งที่ระยะลึกจากผิวหน้าคอนกรีตลงไป $50\text{ mm}$ (ใต้เหล็กเสริมบนสุด)
4. **จุดที่ 4 (Side Surface Sensor - $T_4$):** ติดตั้งห่างจากผิวแบบหล่อด้านข้าง $50\text{ mm}$
5. **จุดที่ 5 (Ambient Sensor - $T_{\text{amb}}$):** ติดตั้งวัดอุณหภูมิบรรยากาศภายนอกในที่ร่ม

### ความถี่ในการบันทึกข้อมูล (Data Logging Protocol)
* บันทึกข้อมูลอัตโนมัติด้วยเครื่องบันทึกดิจิทัล (Digital Datalogger) ทุกๆ **1 ชั่วโมง** ตลอด 24 ชั่วโมง ในช่วง 7 วันแรก
* บันทึกข้อมูลทุกๆ **2 ชั่วโมง** ในช่วงวันที่ 8 ถึง 14
* การถอดแบบหล่อและรื้อฉนวนกันความร้อน: **ห้ามถอดแบบหล่อหรือรื้อฉนวนออกจนกว่า $\Delta T = T_{\text{core}} - T_{\text{surface}} \le 15^\circ\text{C}$** และอัตราการลดลงของอุณหภูมิแกนกลางต่ำกว่า **$10^\circ\text{C}$ ต่อวัน** เพื่อป้องกันอาการช็อกเนื่องจากอุณหภูมิ (Thermal Shock)

File: knowledge_base/manuals/pozzolanic_technology_and_durability.md
# ตำราเทคโนโลยีคอนกรีต: ปฏิกิริยาปอซโซลานและวิศวกรรมความทนทาน (Concrete Technology: Pozzolanic Reactions & Durability Engineering)

## 1. เคมีพื้นฐานของปฏิกิริยาไฮเดรชันและปฏิกิริยาปอซโซลาน (Hydration & Pozzolanic Chemistry)

### ปฏิกิริยาไฮเดรชันปฐมภูมิของปูนซีเมนต์ปอร์ตแลนด์ (Primary Cement Hydration)
เมื่อปูนซีเมนต์ทำปฏิกิริยากับน้ำ แร่ธาตุหลัก $C_3S$ (Alite) และ $C_2S$ (Belite) จะเกิดปฏิกิริยาไฮเดรชันได้ผลผลิต 2 ชนิด:
$$2C_3S + 11H_2O \rightarrow C_3S_2H_8 \text{ (C-S-H Gel)} + 3Ca(OH)_2 \text{ (Calcium Hydroxide / CH)}$$
$$2C_2S + 9H_2O \rightarrow C_3S_2H_8 \text{ (C-S-H Gel)} + Ca(OH)_2 \text{ (CH)}$$

* **แคลเซียมซิลิเกตไฮเดรต (C-S-H Gel):** เป็นโครงสร้างร่างแหอสัณฐาน (Amorphous Gel) ที่ให้กำลังรับแรงอัดหลักและความทึบแน่นแก่ซีเมนต์เพสต์
* **แคลเซียมไฮดรอกไซด์ ($Ca(OH)_2$ หรือ CH):** เป็นผลพลอยได้ที่เป็นผลึกรูปหกเหลี่ยม ไม่มีกำลังรับแรง ละลายน้ำได้ง่าย และเป็นจุดอ่อนที่ทำให้สารเคมีอันตรายซึมเข้าทำลายโครงสร้างคอนกรีต

### ปฏิกิริยาปอซโซลานทุติยภูมิ (Secondary Pozzolanic Reaction)
เมื่อผสมเถ้าลอย (Fly Ash ซึ่งมีซิลิกาอสัณฐาน Reactive $\text{SiO}_2$ และ $\text{Al}_2\text{O}_3$ สูง) ลงในคอนกรีต ซิลิกาจะทำปฏิกิริยากับผลึก $Ca(OH)_2$ ที่ไม่มีประโยชน์ เปลี่ยนรูปเป็นโครงสร้างผลึก C-S-H เจล เพิ่มเติม:
$$3Ca(OH)_2 + 2\text{SiO}_2 + 5H_2O \rightarrow C_3S_2H_8 \text{ (Secondary C-S-H Gel)}$$

**ผลลัพธ์ทางโครงสร้างจุลภาค (Microstructural Consequences):**
1. **การลดขนาดของรูพรุน (Pore Refinement):** เปลี่ยนรอยต่อเชื่อมต่อของรูพรุนขนาดใหญ่ (Macropores $> 50\text{ nm}$) ให้กลายเป็นรูพรุนเจลขนาดเล็ก (Gel pores $< 10\text{ nm}$)
2. **การปรับปรุงรอยต่อระหว่างมวลรวมและซีเมนต์เพสต์ (Interfacial Transition Zone - ITZ):** ลดความหนาของแนวรอยต่อ ITZ ทำให้คอนกรีตทึบแน่นและรับแรงเฉือน-แรงดึงได้ดียิ่งขึ้น
3. **การพัฒนากำลังในระยะยาว (Long-Term Strength Gain):** ปฏิกิริยาปอซโซลานเกิดขึ้นช้ากว่าไฮเดรชัน โดยเริ่มเกิดเด่นชัดหลังจากอายุ 7–14 วัน และทำปฏิกิริยาต่อเนื่องไปจนถึง 91 วัน หรือหลายปี

---

## 2. พฤติกรรมการพัฒนากำลังอัดตามอายุ (Age-Strength Development Profile)

กราฟการพัฒนากำลังอัดสัมพัทธ์ (Relative Compressive Strength Development) เทียบกับกำลังอัดที่ 28 วัน (100%):

| อายุคอนกรีต (วัน) | ปูนซีเมนต์ปอร์ตแลนด์ล้วน (OPC 100%) | ปูนไฮดรอลิก มอก. 2594 | คอนกรีตผสมเถ้าลอย 25% | คอนกรีตผสมเถ้าลอย 35% (Mass Concrete) |
| :---: | :---: | :---: | :---: | :---: |
| 1 วัน | 25% – 30% | 23% – 28% | 15% – 20% | 12% – 16% |
| 3 วัน | 50% – 55% | 48% – 52% | 35% – 42% | 30% – 36% |
| 7 วัน | 70% – 75% | 68% – 74% | 58% – 65% | 50% – 58% |
| **28 วัน** | **100%** | **100%** | **100%** | **90% – 100%** |
| 56 วัน | 105% – 110% | 106% – 112% | 115% – 125% | 118% – 130% |
| 91 วัน | 110% – 115% | 112% – 118% | 125% – 135% | 130% – 145% |
| 365 วัน | 115% – 120% | 118% – 125% | 135% – 150% | 140% – 160% |

*ข้อสรุปทางวิศวกรรม:*
การตรวจรับคอนกรีตมวลใหญ่หรือโครงสร้างที่มีเถ้าลอยเกิน 25% ควรกำหนดให้อ้างอิงกำลังอัดที่อายุ **56 วัน** ตามมาตรฐาน ACI 207 และ มยผ. 1101 เนื่องจากคอนกรีตจะพัฒนากำลังอัดแซงหน้าคอนกรีตปูนล้วนถึง 15%–30% ในระยะยาว

---

## 3. ความต้านทานการซึมผ่านของไอออนคลอไรด์ (Chloride Penetration Resistance & ASTM C1202)

การซึมผ่านของไอออนคลอไรด์ ($Cl^-$) เป็นสาเหตุอันดับหนึ่งของการผุกร่อนของเหล็กเสริมในโครงสร้างคอนกรีตชายฝั่งทะเล (Chloride-Induced Corrosion):

### การทดสอบความต้านทานการซึมผ่านไฟฟ้าแบบเร่ง (Rapid Chloride Permeability Test - RCPT ตาม ASTM C1202)
ชิ้นตัวอย่างทรงกระบอกขนาดเส้นผ่านศูนย์กลาง 100 mm หนา 50 mm แช่อยู่ในสารละลาย 3.0% NaCl ขั้วลบ และ 0.3 N NaOH ขั้วบวก โดยจ่ายไฟฟ้ากระแสตรง 60 โวลต์ เป็นเวลา 6 ชั่วโมง และวัดประจุไฟฟ้ารวม (Total Charge Passed, Coulombs):

| ประจุไฟฟ้าที่ผ่าน (Coulombs) | ระดับการซึมผ่านคลอไรด์ | ประเภทคอนกรีตโดยทั่วไป |
| :---: | :---: | :---: |
| $> 4,000$ | สูงมาก (High) | คอนกรีตปูนซีเมนต์ทั่วไป w/c $> 0.50$ ไม่มี SCM |
| $2,000 - 4,000$ | ปานกลาง (Moderate) | คอนกรีตปูนซีเมนต์ทั่วไป w/c 0.40 – 0.50 |
| **$1,000 - 2,000$** | **ต่ำ (Low)** | **คอนกรีตผสมเถ้าลอย 15%–20% w/b $\le 0.45$** |
| **$100 - 1,000$** | **ต่ำมาก (Very Low)** | **คอนกรีตผสมเถ้าลอย 25%–35% w/b $\le 0.40$** |
| $< 100$ | น้อยมากจนวัดไม่ได้ (Negligible) | คอนกรีตเสริมซิลิกาฟูม + เถ้าลอย + w/b $\le 0.32$ |

*กลไกของเถ้าลอยในการต้านทานคลอไรด์:*
1. **Pore Constriction:** รูพรุนเล็กลงอย่างมาก ขัดขวางการแพร่ของอิเล็กโทรไลต์
2. **Chloride Binding Capacity:** แคลเซียมอลูมิเนตในเถ้าลอยเข้าจับกับไอออนคลอไรด์ เกิดเป็นผลึกเกลือฟรีเดล (Friedel's Salt: $3CaO \cdot Al_2O_3 \cdot CaCl_2 \cdot 10H_2O$) กักขังคลอไรด์ไว้ไม่ให้เคลื่อนที่ไปกัดกร่อนเหล็กเสริม

---

## 4. การต้านทานการขยายตัวจากปฏิกิริยาอัลคาไล-ซิลิกา (Alkali-Silica Reaction - ASR Mitigation)

ปฏิกิริยา ASR เกิดจากด่างในปูนซีเมนต์ ($\text{Na}_2\text{O}_{\text{eq}} = \%Na_2O + 0.658\%K_2O$) ทำปฏิกิริยากับซิลิกาที่ไวต่อปฏิกิริยาในหิน (Reactive Aggregate เช่น Chert, Chalcedony, Opal) เกิดเป็น ASR Gel ซึ่งดูดน้ำและพองตัว ดันให้คอนกรีตแตกร้าวรูปแผนที่ (Map Cracking):

### การทดสอบตาม ASTM C1567 (Accelerated Mortar Bar Method)
ชิ้นตัวอย่างมอร์ตาร์บ่มในสารละลาย 1N NaOH ที่อุณหภูมิ $80^\circ\text{C}$ เป็นเวลา 14 วัน:
* การขยายตัว $> 0.10\%$: มีความเสี่ยงต่อการเกิดความเสียหายจาก ASR
* การขยายตัว $\le 0.10\%$: ปลอดภัยและมีประสิทธิภาพในการควบคุม ASR

**บทบาทของเถ้าลอย:**
เถ้าลอยถ่านหิน Class F มอก. 2135 ช่วยลดการขยายตัวของ ASR ได้มากกว่า 80% เนื่องจาก:
1. ดูดซับและตรึงอัลคาไลไอออน ($Na^+, K^+$) ให้อยู่ในโครงข่าย C-S-H เจลที่มีอัตราส่วน $Ca/Si$ ต่ำ
2. ลดปริมาณด่างอิสระในน้ำรูพรุน (Pore Solution Alkalinity) ป้องกันการเกิดปฏิกิริยากับมวลรวม

---

## 5. ความต้านทานต่อการกัดกร่อนจากซัลเฟต (Sulfate Attack Resistance & ASTM C1012)
ไอออนซัลเฟตในดินหรือน้ำใต้ดิน ($SO_4^{2-}$) ทำปฏิกิริยากับ $Ca(OH)_2$ และ Monosulfate ในคอนกรีต กลายเป็น ยิปซัม และ เอตทริงไกต์ทุติยภูมิ (Secondary Ettringite) ซึ่งมีปริมาตรเพิ่มขึ้น 120%–200% ดันให้เนื้อคอนกรีตแตกร้าวและหลุดร่อน:
* เถ้าลอยช่วยดึง $Ca(OH)_2$ ไปทำปฏิกิริยาปอซโซลาน จึงไม่มีสารตั้งต้นเหลือให้เกิดปฏิกิริยากับซัลเฟต
* การแทนที่เถ้าลอย Class F $\ge 25\%$ ให้ความต้านทานเทียบเท่าหรือดีกว่าปูนซีเมนต์ทนซัลเฟตประเภท 5 (Type V Cement)

---

## 6. ข้อควรระวังและการป้องกันเรื่องปฏิกิริยาคาร์บอเนชัน (Carbonation Phenomenon & Mitigation)
ปฏิกิริยาคาร์บอเนชันเกิดจากก๊าซคาร์บอนไดออกไซด์ในอากาศ ($\text{CO}_2$) ซึมเข้าทำปฏิกิริยากับ $Ca(OH)_2$ ในคอนกรีต:
$$\text{CO}_2 + Ca(OH)_2 \rightarrow \text{CaCO}_3 + H_2O$$
ทำให้ค่า pH ของคอนกรีตลดลงจาก $\approx 12.5 - 13.0$ ลงมาต่ำกว่า $9.0$ ซึ่งส่งผลให้ชั้นฟิล์มป้องกันสนิม (Passive Film) สลายตัว

*ข้อเท็จจริงทางวิศวกรรม:*
เนื่องจากเถ้าลอยดึง $Ca(OH)_2$ ไปใช้ ปริมาณด่างสำรองจึงลดลง หากคอนกรีตมี w/b สูง หรือไม่ได้รับการบ่มชื้นอย่างเพียงพอ อาจมีอัตราการเกิดคาร์บอเนชันลึกกว่าคอนกรีตปูนล้วน

*แนวทางป้องกันในข้อกำหนดก่อสร้าง (Mandatory Specification Clauses):*
1. **ควบคุมอัตราส่วน w/b:** กำหนด w/b ไม่เกิน 0.45 สำหรับโครงสร้างทั่วไป และไม่เกิน 0.40 สำหรับโครงสร้างภายนอก
2. **การบ่มชื้นอย่างเข้มงวด (Adequate Moist Curing):** กำหนดให้บ่มน้ำต่อเนื่องอย่างน้อย **14 วัน** สำหรับคอนกรีตผสมเถ้าลอย (เทียบกับ 7 วันสำหรับปูนทั่วไป) เพื่อให้โครงสร้างจุลภาคผิวหน้าทึบแน่นอย่างสมบูรณ์
3. **ระยะคอนกรีตหุ้มเหล็ก (Concrete Covering):** รักษาความหนาระยะหุ้มตามมาตรฐาน วสท. 1014 (โครงสร้างในร่ม $\ge 2.5\text{ cm}$, โครงสร้างสัมผัสสภาพอากาศภายนอก $\ge 4.0\text{ cm}$, โครงสร้างสัมผัสดินหรือน้ำทะเล $\ge 5.0 - 7.5\text{ cm}$)
