Repository: GuyJirasin/GreenSpec

# GREEN SPEC

Working frontend demo for **Feature 1: AI Green Spec Analysis**.

The application is in [`demo/`](./demo). It uses React, Tailwind CSS and Vite, with the white / dark-green / mint navigation theme from the original UI reference.

## Run locally

Requires Node.js **22.18+** (or a newer supported LTS version).

```sh
cd demo
npm ci
npm run dev
```

Open the local URL printed by Vite, normally `http://127.0.0.1:5173`.

```sh
npm run build
npm run preview
```

The production build is written to `demo/dist`. Vite uses relative asset paths so the build can be hosted in a subdirectory. This React version runs through Vite or a static HTTP server; it is not a standalone HTML file.

## Demo workflow

1. Open the sample analysis, or create a project with **New analysis**.
2. Add local files or choose **Use sample documents**. Set document types and optimization priority.
3. Start the simulated analysis and review its processing steps.
4. Explore baseline carbon / cost and material hotspots.
5. Filter and sort recommendations. Inspect existing / proposed wording, references, performance, risk, confidence and sample compliance checks.
6. Compare Original, Option A and Option B. Approve, reject with a reason, comment / request adjustment, or save for review. Both approval and rejection lock the current decision; explicitly unlock to edit. Rejected items are still regenerated when requesting a new revision; approved locks are preserved.
7. Review the revision summary: approved, rejected and unresolved items, source references, combined CO₂ and cost impacts. Intentionally unresolved items may remain unchanged.
8. Request another revision with round-level feedback. Processing returns to recommendation review; locked approvals are preserved. Inspect immutable previous rounds in Revision History.
9. Accept the revision, then optionally generate a sample text specification or finish without a document. Both paths preserve the approved change set.
10. Review final impact, download approved changes (`.json`), view / print the final summary, return to the dashboard, or view the local Project Management handoff.

Use the left sidebar **Demo scenario** selector before analyzing to exercise successful, failed, missing-information and no-recommendation states. **Reset demo** restores the sample project.

## Scope and behavior

- Mock data only. No backend, AI service, authentication or file-upload endpoint.
- Uploaded files stay on the local device. Only file metadata is used; document contents are not parsed.
- Every project uses the same illustrative sample dataset.
- Failed critical engineering checks block acceptance. Review-required alternatives use an explicit demo acknowledgement.
- Finalized revisions are read-only. Before finalization, unlock an approved or rejected item explicitly to change its option, wording, feedback or review decision. Editing a rejection restores its saved reason and notes; approving it clears the current reject reason.
- Edited wording does not recalculate carbon, cost or compliance.
- Project state, review decisions, feedback and revision history persist in this browser's local storage. Download analysis JSON for a portable record; importing it is not implemented. Reset demo starts fresh.
- Regeneration is deterministic mock logic using both feedback levels and reject reasons; it is not a semantic AI interpretation or real budget/engineering optimization.
- Document generation produces a sample `.txt` from approved mock excerpts. It does not edit an uploaded TOR / BOQ / PDF. Project Management is a local handoff page, not an external integration.
- Project Matching, Materials, Suppliers and Knowledge Hub display future-feature placeholders.
- No engineering standards, product EPDs or supplier certificates are actually verified. Figures are not certified carbon assessments or approved construction specifications.

## Source structure

```text
demo/
  src/
    App.jsx          screens and workflow state
    components.jsx   reusable interface components
    data.js          mock recommendations and documents
    model.js         impact calculations and validation
    revisions.js     locking, revision snapshots and approved change sets
    RevisionFlow.jsx revision checkpoint, feedback, final output and history
    model.test.js    decision and validation tests
    styles.css       Tailwind theme and shared styles
    main.jsx         React entry point
  tests/flow.spec.js  browser workflow tests
```

## Tests

```sh
cd demo
npm test
npx playwright install chromium
npm run test:e2e
```

To use an already installed Chromium browser, set `PLAYWRIGHT_EXECUTABLE_PATH` to its executable path. Browser tests start their own local Vite server. Set `GREEN_SPEC_TEST_PORT` to use a separate test port when 5173 is occupied.

The calculation tests cover combined reductions, additional costs, mutually exclusive alternatives, engineering acceptance rules, and file validation.

File: knowledge_base/manuals/chemical_admixtures_astm_c494.md
# คู่มือสารผสมเพิ่มทางเคมีสำหรับคอนกรีตคาร์บอนต่ำ (Chemical Admixtures Manual: ASTM C494 / TIS 739)

## 1. การจำแนกประเภทสารเคมีผสมเพิ่มตามมาตรฐาน (Admixture Classification)
สารเคมีผสมเพิ่ม (Chemical Admixtures) เป็นหัวใจสำคัญในการผลิตคอนกรีตคาร์บอนต่ำและคอนกรีตสมรรถนะสูง โดยอ้างอิงตามมาตรฐาน มอก. 739 และ ASTM C494 ดังนี้:

* **Type A (Water-Reducing Admixtures):** สารลดปริมาณน้ำผสมธรรมดา (ลดน้ำได้ 5%–10% ที่ความยุบตัวเท่าเดิม)
* **Type B (Retarding Admixtures):** สารหน่วงการก่อตัว เพื่อชะลอการทำปฏิกิริยาไฮเดรชันในสภาพอากาศร้อน
* **Type C (Accelerating Admixtures):** สารเร่งการก่อตัวและเร่งการพัฒนากำลังอัดช่วงต้น
* **Type D (Water-Reducing and Retarding Admixtures):** สารลดปริมาณน้ำและหน่วงการก่อตัว (นิยมใช้ในคอนกรีตผสมเสร็จทั่วไปในไทย)
* **Type E (Water-Reducing and Accelerating Admixtures):** สารลดปริมาณน้ำและเร่งการก่อตัว
* **Type F (High-Range Water-Reducing Admixtures - HRWR / Superplasticizers):** สารลดน้ำยิ่งยวด (ลดปริมาณน้ำได้ 12%–30% เพิ่มกำลังอัดและลดอัตราส่วน w/b ลงเหลือต่ำกว่า 0.35–0.40)
* **Type G (High-Range Water-Reducing and Retarding Admixtures):** สารลดน้ำยิ่งยวดและหน่วงการก่อตัว (จำเป็นสำหรับคอนกรีตที่ต้องขนส่งระยะไกล หรือคอนกรีตมวลใหญ่)

---

## 2. นวัตกรรมโพลีคาร์บอกซิเลตอีเทอร์ (Polycarboxylate Ether - PCE Superplasticizers)

ในอดีต สารลดน้ำพิเศษยุคแรกใช้เบสแนฟทาลีนซัลโฟเนต (Sulfonated Naphthalene Formaldehyde - SNF) หรือลิกโนซัลโฟเนต (Lignosulfonate) ซึ่งทำงานโดยกลไก **แรงผลักทางไฟฟ้าสถิต (Electrostatic Repulsion)** อย่างเดียว ซึ่งสูญเสียค่าความยุบตัวเร็ว (Slump Loss) ภายใน 30–45 นาที

### กลไกการทำงานของ PCE ยุคใหม่ (Steric Hindrance Mechanism):
โมเลกุลของ PCE ประกอบด้วยแกนสายโซ่หลัก (Main Backbone Chain) ที่มีประจุลบดูดเกาะบนอนุภาคปูนซีเมนต์และเถ้าลอย และมีสายโซ่ข้าง (Side Chains / Graft Polymers) ยื่นออกไปในสารละลายน้ำ:
1. สายโซ่ข้างทำหน้าที่เป็นสิ่งกีดขวางทางกายภาพ (Steric Hindrance) ขัดขวางไม่ให้อนุภาคเม็ดปูนและเถ้าลอยรวมตัวตกตะกอน (Dispersion Effect)
2. ปลดปล่อยน้ำที่ถูกกักขังระหว่างกลุ่มอนุภาค (Trapped Water) ออกมาเป็นอิสระ ช่วยเพิ่มความลื่นไหลโดยไม่ต้องเติมน้ำเพิ่ม
3. อัตราการลดน้ำผสมสูงถึง **20% ถึง 35%** ทำให้สามารถออกแบบคอนกรีตที่อัตราส่วน $w/b \le 0.35$ ได้อย่างสะดวก

---

## 3. ปฏิกิริยาร่วมระหว่างสารผสมเพิ่มกับเถ้าลอยถ่านหิน (Admixture-Fly Ash Interaction)

### 1. ผลของปริมาณคาร์บอนตกค้าง (Loss on Ignition - LOI):
* หากเถ้าลอยมีค่า LOI สูง (มีคาร์บอนตกค้างมาก) อนุภาคคาร์บอนที่มีรูพรุนสูงจะดูดซับโมเลกุลของสารลดน้ำและสารกักกระจายฟองอากาศ (Air-Entraining Agent) เข้าไปในรูพรุน ทำให้สารผสมเพิ่มไม่สามารถออกฤทธิ์กระจายตัวอนุภาคปูนซีเมนต์ได้เต็มที่
* **ข้อกำหนดทางวิศวกรรม:** แนะนำให้ใช้เถ้าลอย มอก. 2135 ที่มีค่า LOI ต่ำกว่า **3.0% – 4.0%** (เช่น เถ้าลอยแม่เมาะซึ่งปกติมี LOI เพียง 1.0%–2.0%) เพื่อป้องกันปัญหาการแย่งดูดซับสารผสมเพิ่ม

### 2. ผลของความละเอียด (Fineness) และรูปร่างอนุภาค (Spherical Shape):
* อนุภาคทรงกลมของเถ้าลอยทำหน้าที่ประสานงานกับ PCE ก่อให้เกิด "Ball-Bearing Effect" ผสมผสานกับการผลักตัวระดับโมเลกุล ส่งผลให้คอนกรีตมีความสามารถในการเท (Workability) สูงมาก ปั๊มขึ้นอาคารสูงได้ง่าย และลดแรงเสียดทานในท่อส่งคอนกรีต

---

## 4. การควบคุมการสูญเสียความยุบตัวในสภาพอากาศร้อน (Slump Retention in Hot Weather)
ในประเทศไทยที่มีอุณหภูมิอากาศสูง ($> 35^\circ\text{C}$):
* การสูญเสียความยุบตัวระหว่างการขนส่งจากแพลนท์คอนกรีตมายังหน้างาน (Slump loss) เกิดขึ้นเร็วมาก
* **ข้อกำหนดการใช้ PCE ชนิด Slump Retaining:** ใช้สารผสมเพิ่ม Type G หรือการจับคู่สารผสมเพิ่ม PCE สูตรพิเศษที่มี Slump Retention Polymer ช่วยหน่วงเวลาให้คอนกรีตคงความยุบตัวไม่ต่ำกว่า 90–120 นาที
* **ข้อห้ามเด็ดขาด (Strict Prohibition):** **ห้ามเติมน้ำลงในถังผสมของรถโม่คอนกรีตที่หน้างาน (Do Not Add Water at Jobsite)** เพื่อเพิ่มความยุบตัวโดยเด็ดขาด หากความยุบตัวลดลงต่ำกว่าเกณฑ์ ให้แก้ไขโดยการเติมสารลดน้ำยิ่งยวดชนิดเหลว (Jobsite Redosing of Superplasticizer) ภายใต้การควบคุมและคำนวณของวิศวกรผู้เชี่ยวชาญ และหมุนโม่ด้วยความเร็วสูงไม่น้อยกว่า 30 รอบ (ประมาณ 3 นาที) ก่อนเท

File: knowledge_base/manuals/chula_concrete_mix_design_guide.md
# คู่มือการออกแบบส่วนผสมคอนกรีต จุฬาลงกรณ์มหาวิทยาลัย (Chulalongkorn University Concrete Mix Design Guide)
อ้างอิง: เอกสารประกอบการสอนวิชา 2101311 Civil Engineering Materials
ภาควิชาวิศวกรรมโยธา คณะวิศวกรรมศาสตร์ จุฬาลงกรณ์มหาวิทยาลัย
ผู้แต่ง: ศ.ดร. บุญชัย สถิตมั่นในธรรม, รศ.ดร. วิทิต ปานสุข, รศ.ดร. พิชชา จงวิวัฒน์สกุล

---

## 1. วัตถุประสงค์และนิยามการออกแบบส่วนผสม (Mix Design Definition)
การออกแบบส่วนผสมคอนกรีต คือ กระบวนการกำหนดสัดส่วนที่เหมาะสมของปูนซีเมนต์ มวลรวม น้ำ และสารผสมเพิ่ม เพื่อให้ได้คอนกรีตที่มีคุณสมบัติตรงตามข้อกำหนดทางวิศวกรรม (Specifications) ทั้งในด้าน:
1. **ความสามารถในการเทได้ (Workability):** ความสามารถในการปั๊ม (Pumpability) และความสะดวกในการเทหล่อ ไม่เกิดโพรงรังผึ้ง
2. **กำลังอัดและความทนทาน (Strength & Durability):** ควบคุมสัดส่วนช่องว่างแคปิลลารี (Capillary Porosity) ผ่านอัตราส่วนน้ำต่อวัสดุประสาน ($w/c$ หรือ $w/b$) และระดับการเกิดปฏิกิริยาไฮเดรชัน (Degree of Hydration)
3. **ความประหยัด (Economy):** ปูนซีเมนต์มีราคาสูงกว่ามวลรวมหลายเท่า จึงต้องลดปริมาณปูนซีเมนต์ลงให้มากที่สุดโดยไม่ลดทอนกำลังอัดและความทนทาน

---

## 2. การคำนวณกำลังอัดเป้าหมาย (Target Compressive Strength: $f'_{cr}$)
ในแบบวิศวกรรมระบุค่ากำลังอัดที่ต้องการ ($f'_c$) แต่ในการออกแบบส่วนผสมต้องเผื่อกำลังอัดเฉลี่ยเป้าหมาย ($f'_{cr}$) เพื่อให้ครอบคลุมความผันแปรทางสถิติ (ACI 318 / ACI 322):

### 2.1 กรณีมีข้อมูลส่วนเบี่ยงเบนมาตรฐาน ($s$) จากการทดสอบในอดีต $\ge 30$ ตัวอย่าง:
สำหรับ $f'_c \le 35\text{ MPa}$:
$$f'_{cr} = \max \begin{cases} f'_c + 1.34s \\ f'_c + 2.33s - 3.5\text{ MPa} \end{cases}$$

สำหรับ $f'_c > 35\text{ MPa}$:
$$f'_{cr} = \max \begin{cases} f'_c + 1.34s \\ 0.90f'_c + 2.33s \end{cases}$$

### 2.2 กรณีไม่มีข้อมูลสถิติเพียงพอ (Tabulated Margins per ACI 318):
* หาก $f'_c < 21\text{ MPa}$: $f'_{cr} = f'_c + 7.0\text{ MPa}$
* หาก $21\text{ MPa} \le f'_c \le 35\text{ MPa}$: $f'_{cr} = f'_c + 8.5\text{ MPa}$
* หาก $f'_c > 35\text{ MPa}$: $f'_{cr} = 1.10f'_c + 5.0\text{ MPa}$

---

## 3. ขั้นตอนการคำนวณแบบปริมาตรสมบูรณ์ (Absolute Volume Method)

ผลรวมปริมาตรสมบูรณ์ของทุกส่วนผสมต้องเท่ากับ **$1.000\text{ m}^3$ (1,000 ลิตร)**:
$$V_{\text{water}} + V_{\text{cement}} + V_{\text{SCM}} + V_{\text{CA}} + V_{\text{FA}} + V_{\text{air}} = 1.000\text{ m}^3$$

### ตารางที่ 1: ค่าความยุบตัวแนะนำ (Recommended Slump)
| ชนิดของโครงสร้าง | ความยุบตัวปกติ (mm) | สูงสุดที่ยอมให้ (mm) |
| :--- | :---: | :---: |
| ฐานรากและกำแพงกันดินคอนกรีตเสริมเหล็ก | 75 – 100 | 125 |
| คานและเสาโครงสร้างอาคาร | 100 – 125 | 150 |
| พื้นอาคารและแผ่นพื้นคอนกรีต | 75 – 100 | 125 |
| คอนกรีตปั๊ม (Pumping Concrete) | 100 – 150 | 175 |

### ตารางที่ 2: ปริมาณน้ำผสมโดยประมาณและปริมาณฟองอากาศ (Water & Air Requirements)
สำหรับคอนกรีตที่ไม่กักกระจายฟองอากาศ (Non-Air-Entrained):
| Slump (mm) | หิน 9.5 mm | หิน 12.5 mm | หิน 19 mm | หิน 25 mm | หิน 37.5 mm |
| :--- | :---: | :---: | :---: | :---: | :---: |
| 25 – 50 | 207 kg | 199 kg | 190 kg | 179 kg | 166 kg |
| 75 – 100 | 228 kg | 216 kg | 205 kg | 193 kg | 181 kg |
| 150 – 175 | 243 kg | 228 kg | 216 kg | 202 kg | 190 kg |
| ฟองอากาศกักขังตามธรรมชาติ | 3.0% | 2.5% | 2.0% | 1.5% | 1.0% |

### ตารางที่ 3: สัดส่วนน้ำต่อซีเมนต์ ($w/c$) กับกำลังอัด 28 วัน (Non-Air-Entrained)
| กำลังอัด $f'_{cr}$ ที่ 28 วัน (MPa) | $w/c$ โดยน้ำหนัก |
| :---: | :---: |
| 45 | 0.38 |
| 40 | 0.42 |
| 35 | 0.47 |
| 30 | 0.54 |
| 25 | 0.61 |
| 20 | 0.69 |

### ตารางที่ 4: ปริมาตรมวลรวมหยาบแน่นแห้งต่อ 1 ลบ.ม. คอนกรีต (Coarse Aggregate Bulk Volume)
| ขนาดหิน NMSA (mm) | ทราย FM = 2.40 | ทราย FM = 2.60 | ทราย FM = 2.80 | ทราย FM = 3.00 |
| :---: | :---: | :---: | :---: | :---: |
| 9.5 | 0.50 | 0.48 | 0.46 | 0.44 |
| 12.5 | 0.59 | 0.57 | 0.55 | 0.53 |
| 19.0 | 0.66 | 0.64 | 0.62 | 0.60 |
| 25.0 | 0.71 | 0.69 | 0.67 | 0.65 |
| 37.5 | 0.75 | 0.73 | 0.71 | 0.69 |

---

## 4. ตัวอย่างการคำนวณและปรับแก้ความชื้นหน้างาน (Jobsite Moisture Correction)
1. หาน้ำหนักหินแห้ง: $W_{\text{CA dry}} = \text{Bulk Volume Ratio} \times \text{DRUW}$
2. หาปริมาตรมวลรวมละเอียด (ทราย):
   $$V_{\text{sand}} = 1.000 - (V_{\text{water}} + V_{\text{cement}} + V_{\text{SCM}} + V_{\text{CA}} + V_{\text{air}})$$
   $$W_{\text{sand dry}} = V_{\text{sand}} \times \text{OD SG}_{\text{sand}} \times 1,000$$
3. ปรับแก้ความชื้นอิสระ (Free Moisture):
   * $\text{Free Moisture (\%)} = \text{Total Moisture (\%)} - \text{Absorption (\%)}$
   * หินเปียกหน้างาน: $W_{\text{CA wet}} = W_{\text{CA dry}} \times (1 + \frac{\text{Total Moisture}}{100})$
   * ทรายเปียกหน้างาน: $W_{\text{sand wet}} = W_{\text{sand dry}} \times (1 + \frac{\text{Total Moisture}}{100})$
   * น้ำผสมที่ต้องเติมจริง: $W_{\text{water actual}} = W_{\text{water design}} - (\text{Free Water จากหินและทราย})$

File: knowledge_base/manuals/concrete_mix_design_aci_211.md
# คู่มือวิชาการและการคำนวณการออกแบบส่วนผสมคอนกรีต (Concrete Mix Design Manual: ACI 211.1 & SCM Optimization)

## 1. บทนำและหลักการออกแบบส่วนผสมคอนกรีตตามวิธี ACI 211.1
การออกแบบส่วนผสมคอนกรีต (Concrete Proportioning) ตามมาตรฐาน ACI 211.1 (Standard Practice for Selecting Proportions for Normal, Heavyweight, and Mass Concrete) เป็นวิธีการคำนวณแบบปริมาตรสมบูรณ์ (Absolute Volume Method) เพื่อให้ได้ปริมาตรคอนกรีตรวม 1.0 ลูกบาศก์เมตร (1,000 ลิตร) ในสภาพอิ่มตัวผิวแห้ง (Saturated Surface Dry - SSD)

เมื่อนำวัสดุประสานเสริม (Supplementary Cementitious Materials - SCMs) เช่น เถ้าลอยถ่านหิน (Fly Ash ตาม มอก. 2135 / ASTM C618) หรือปูนซีเมนต์ไฮดรอลิก (Hydraulic Cement ตาม มอก. 2594) เข้ามาใช้งาน จะต้องปรับเปลี่ยนกรอบการคำนวณจาก "อัตราส่วนน้ำต่อปูนซีเมนต์" (Water-to-Cement Ratio, w/c) เป็น "อัตราส่วนน้ำต่อวัสดุประสานทั้งหมด" (Water-to-Cementitious Materials Ratio, w/cm หรือ w/b) โดย:
$$w/b = \frac{W_w}{W_c + W_{fa} + W_{slag}}$$

---

## 2. ขั้นตอนการออกแบบส่วนผสม 9 ขั้นตอน (Step-by-Step Procedure)

### ขั้นตอนที่ 1: กำหนดค่าความยุบตัว (Slump Selection)
เลือกค่าความยุบตัวให้เหมาะสมกับลักษณะโครงสร้าง วิธีการลำเลียง และความหนาแน่นของเหล็กเสริม:

| ประเภทโครงสร้าง | ความยุบตัวปกติ (cm) | ค่าความยุบตัวสูงสุดที่ยอมให้ (cm) |
| :--- | :---: | :---: |
| ฐานรากคอนกรีตเสริมเหล็กและกำแพงกันดิน | 7.5 – 10.0 | 12.5 |
| ฐานรากแผ่ คอนกรีตมวลใหญ่ (Mat Foundation) | 10.0 – 12.5 | 15.0 (หรือใช้ Flowing/SCC) |
| คานและเสาคอนกรีตเสริมเหล็ก | 10.0 – 12.5 | 15.0 |
| พื้นไร้คานและพื้นคอนกรีตอัดแรง (Post-tensioned Slabs) | 12.5 – 15.0 | 17.5 |
| เสาอาคารสูง (Pumping Concrete) | 15.0 – 18.0 | 20.0 |

### ขั้นตอนที่ 2: เลือกขนาดใหญ่สุดของมวลรวมหยาบ (Nominal Maximum Size of Aggregate - NMSA)
ขนาดหินใหญ่สุดต้องไม่เกิน:
1. $1/5$ ของขนาดมิติต่ำสุดระหว่างแบบหล่อ
2. $1/3$ ของความหนาของแผ่นพื้น (Slab Thickness)
3. $3/4$ ของระยะห่างช่องว่างต่ำสุดระหว่างเหล็กเสริม หรือระหว่างเหล็กเสริมกับผิวแบบหล่อ
* งานอาคารทั่วไปนิยมใช้ NMSA = 19.0 mm (3/4 นิ้ว) หรือ 25.0 mm (1 นิ้ว)
* งานฐานรากหนา / คอนกรีตมวลใหญ่นิยมใช้ NMSA = 25.0 mm หรือ 37.5 mm (1.5 นิ้ว) เพื่อลดปริมาณน้ำและปูนซีเมนต์

### ขั้นตอนที่ 3: ประมาณการปริมาณน้ำและฟองอากาศ (Water Content and Air Content)
ปริมาณน้ำผสม (kg/m³) สำหรับคอนกรีตที่ไม่กักกระจายฟองอากาศ (Non-Air-Entrained Concrete) ตามขนาดมวลรวมหยาบ:

| ค่าความยุบตัว (Slump) | หิน 9.5 mm | หิน 12.5 mm | หิน 19.0 mm | หิน 25.0 mm | หิน 37.5 mm |
| :--- | :---: | :---: | :---: | :---: | :---: |
| 3.0 – 5.0 cm | 205 kg | 200 kg | 185 kg | 180 kg | 160 kg |
| 8.0 – 10.0 cm | 225 kg | 215 kg | 200 kg | 195 kg | 175 kg |
| 15.0 – 18.0 cm | 240 kg | 230 kg | 210 kg | 205 kg | 185 kg |
| ฟองอากาศกักตัวตามธรรมชาติ (%) | 3.0% | 2.5% | 2.0% | 1.5% | 1.0% |

*ผลของการใช้เถ้าลอย (Spherical Particle Effect):*
อนุภาคเถ้าลอยแม่เมาะมีลักษณะเป็นทรงกลมผิวเรียบคล้ายลูกปืน (Ball-bearing effect) ช่วยลดแรงเสียดทานภายในส่วนผสม ทำให้สามารถลดปริมาณน้ำที่ต้องการลงได้ 3%–7% เมื่อเทียบกับปูนล้วนที่ค่าความยุบตัวเท่ากัน หรือหากใช้ร่วมกับน้ำยาผสมคอนกรีตลดน้ำอย่างสูง (PCE Superplasticizer Type F) จะสามารถลดน้ำลงได้ถึง 15%–25%

### ขั้นตอนที่ 4: เลือกอัตราส่วนน้ำต่อวัสดุประสาน (w/b Ratio Selection)
เลือกค่า w/b จากความต้องการกำลังอัด (Strength Requirement) หรือความทนทานต่อสภาวะแวดล้อม (Durability Requirement) โดยเลือกค่าที่ต่ำกว่า:

| กำลังอัดประลัย 28 วัน (Cylinder 15x30 cm) | กำลังอัดเทียบเท่า (Cube 15x15 cm) | อัตราส่วน w/b สูงสุด (Non-air-entrained) |
| :--- | :---: | :---: |
| 45 MPa (~460 ksc) | ~530 ksc | 0.38 |
| 40 MPa (~410 ksc) | ~470 ksc | 0.42 |
| 35 MPa (~360 ksc) | ~410 ksc | 0.47 |
| 30 MPa (~310 ksc) | ~350 ksc | 0.54 |
| 25 MPa (~255 ksc) | ~295 ksc | 0.62 |
| 20 MPa (~205 ksc) | ~240 ksc | 0.70 |

*ข้อกำหนดความคงทน (Durability Exposure Limits):*
* สภาวะสัมผัสคลอไรด์หรือน้ำทะเล (Exposure Class C2): w/b ไม่เกิน 0.40, กำลังอัดขั้นต่ำ 35 MPa
* สภาวะสัมผัสซัลเฟตเข้มข้น (Exposure Class S2): w/b ไม่เกิน 0.45, กำลังอัดขั้นต่ำ 30 MPa
* โครงสร้างต้องการความทึบน้ำสูง (Low Permeability): w/b ไม่เกิน 0.45

### ขั้นตอนที่ 5: คำนวณปริมาณวัสดุประสานทั้งหมดและสัดส่วนเถ้าลอย (Binder & Fly Ash Calculation)
คำนวณปริมาณวัสดุประสานรวม:
$$B = \frac{W_w}{w/b}$$

การแทนที่ด้วยเถ้าลอยถ่านหิน (Fly Ash Replacement Percentage, $R_{fa}$):
$$W_{fa} = B \times R_{fa}$$
$$W_c = B \times (1 - R_{fa})$$

*ข้อแนะนำการกำหนดค่า $R_{fa}$:*
1. **งานคอนกรีตมวลใหญ่ (Mass Concrete / Mat Foundation):** $R_{fa} = 30\% - 40\%$ เพื่อลดความร้อนไฮเดรชันและป้องกันการแตกร้าว
2. **งานโครงสร้างทั่วไป (คาน-เสา-กำแพง):** $R_{fa} = 20\% - 25\%$ ได้ทั้งความทนทานและกำลังอัดที่ 28 วัน
3. **งานแผ่นพื้นคอนกรีตอัดแรง (Post-tensioned Slabs):** $R_{fa} \le 20\%$ เพื่อให้กำลังอัดที่ 3–7 วัน พัฒนาได้ทันการดึงลวดอัดแรง ($\ge 21\text{ MPa}$)

### ขั้นตอนที่ 6: คำนวณปริมาณมวลรวมหยาบ (Coarse Aggregate Content)
ปริมาตรของมวลรวมหยาบแห้งรวมตัวแน่น (Dry Rodded Bulk Volume) ต่อ 1 ลูกบาศก์เมตรคอนกรีต:

| ขนาดหิน NMSA | Fineness Modulus ของทราย = 2.40 | FM = 2.60 | FM = 2.80 | FM = 3.00 |
| :--- | :---: | :---: | :---: | :---: |
| 9.5 mm (3/8") | 0.50 | 0.48 | 0.46 | 0.44 |
| 12.5 mm (1/2") | 0.59 | 0.57 | 0.55 | 0.53 |
| 19.0 mm (3/4") | 0.66 | 0.64 | 0.62 | 0.60 |
| 25.0 mm (1") | 0.71 | 0.69 | 0.67 | 0.65 |
| 37.5 mm (1.5") | 0.75 | 0.73 | 0.71 | 0.69 |

น้ำหนักมวลรวมหยาบแห้ง (Dry Weight of CA):
$$W_{ca} = \text{Volume Ratio} \times \text{Dry Rodded Unit Weight (DRUW)}$$

### ขั้นตอนที่ 7: คำนวณปริมาณมวลรวมละเอียดโดยวิธีปริมาตรสมบูรณ์ (Fine Aggregate by Absolute Volume)
ปริมาตรสมบูรณ์ของส่วนผสมแต่ละชนิด (Absolute Volume, $m^3$):
$$V_w = \frac{W_w}{1,000 \times \text{SG}_w}$$
$$V_c = \frac{W_c}{1,000 \times \text{SG}_c} \quad (\text{โดยทั่วไป } \text{SG}_c \approx 3.15 \text{ หรือ } 3.10 \text{ สำหรับปูนไฮดรอลิก})$$
$$V_{fa} = \frac{W_{fa}}{1,000 \times \text{SG}_{fa}} \quad (\text{สำหรับเถ้าลอยแม่เมาะ } \text{SG}_{fa} \approx 2.20 - 2.30)$$
$$V_{ca} = \frac{W_{ca}}{1,000 \times \text{OD SG}_{ca}} \quad (\text{หินปูนบดในไทย } \text{SG} \approx 2.65 - 2.70)$$
$$V_{\text{air}} = \frac{\% \text{Air}}{100}$$

ปริมาตรมวลรวมละเอียด (ทราย) ที่ต้องการ:
$$V_{fa\_sand} = 1.0 - (V_w + V_c + V_{fa} + V_{ca} + V_{\text{air}})$$

น้ำหนักทรายแห้ง (Dry Weight of Fine Aggregate):
$$W_{fa\_sand} = V_{fa\_sand} \times 1,000 \times \text{OD SG}_{sand} \quad (\text{ทรายแม่น้ำในไทย } \text{SG} \approx 2.60)$$

### ขั้นตอนที่ 8: ปรับแก้ความชื้นของมวลรวมหน้างาน (Moisture Adjustment)
มวลรวมจริงที่หน้างานมีความชื้นอิสระ (Free Moisture):
$$\% \text{Free Moisture} = \% \text{Total Moisture} - \% \text{Absorption}$$

1. ปรับเพิ่มน้ำหนักมวลรวมที่ต้องชั่งจริง:
$$W_{\text{actual}} = W_{\text{dry}} \times (1 + \frac{\% \text{Total Moisture}}{100})$$
2. ปรับลดน้ำหนักน้ำที่ต้องเติมลงในเครื่องผสม:
$$W_{w\text{ actual}} = W_w - \sum (\text{Free Water จากหินและทราย})$$

### ขั้นตอนที่ 9: การผสมทดลองและปรับปรุงสัดส่วน (Trial Batch and Adjustments)
ทำการทดลองผสมในห้องปฏิบัติการเพื่อตรวจสอบ:
1. ค่าความยุบตัวจริง (Slump)
2. ปริมาณฟองอากาศจริง (Air content)
3. หน่วยน้ำหนักสด (Fresh Unit Weight)
4. การพัฒนากำลังอัดที่อายุ 3, 7, 28, และ 56 วัน

---

## 3. ตัวอย่างการคำนวณจริง 3 กรณีศึกษา (Detailed Worked Examples)

### กรณีศึกษาที่ 1: คอนกรีตฐานรากแผ่มวลใหญ่ (Mass Concrete Mat Foundation 35 MPa)
* ความหนาฐานราก: 1.80 เมตร
* กำลังอัดเป้าหมาย: 35 MPa ที่ 56 วัน (Cylinder) เผื่อกำลังตามสถิติเป็น $f'_{cr} = 38.5\text{ MPa}$
* ความยุบตัว: 12.5 cm (พร้อมเติม PCE Superplasticizer)
* ขนาดหิน: 25.0 mm (DRUW = 1,600 kg/m³, SG = 2.68, Absorption = 0.5%)
* ทรายแม่น้ำ: FM = 2.80, SG = 2.62, Absorption = 1.0%
* ปูนซีเมนต์ไฮดรอลิก มอก. 2594: SG = 3.10
* เถ้าลอยแม่เมาะ มอก. 2135 ชั้น 2a: SG = 2.25, แทนที่ 35%
* กำหนด w/b = 0.42

**การคำนวณ:**
1. ปริมาณน้ำตั้งต้น (สำหรับหิน 25 mm, slump 12 cm, ผสม PCE ลดน้ำ 15%):
   $$W_w = 195 \times (1 - 0.15) = 165\text{ kg/m³}$$
2. วัสดุประสานรวม:
   $$B = \frac{165}{0.42} = 393\text{ kg/m³}$$
3. สัดส่วนเถ้าลอย 35%:
   $$W_{fa} = 393 \times 0.35 = 138\text{ kg/m³}$$
   $$W_c = 393 \times 0.65 = 255\text{ kg/m³}$$
4. ปริมาณหินหยาบ (FM 2.80, หิน 25 mm -> Volume ratio = 0.67):
   $$W_{ca} = 0.67 \times 1,600 = 1,072\text{ kg/m³}$$
5. คำนวณปริมาตรสัมบูรณ์:
   * $V_w = 165 / 1,000 = 0.165\text{ m³}$
   * $V_c = 255 / (3.10 \times 1,000) = 0.082\text{ m³}$
   * $V_{fa} = 138 / (2.25 \times 1,000) = 0.061\text{ m³}$
   * $V_{ca} = 1,072 / (2.68 \times 1,000) = 0.400\text{ m³}$
   * $V_{\text{air}} = 1.5\% = 0.015\text{ m³}$
   * รวมปริมาตร = $0.165 + 0.082 + 0.061 + 0.400 + 0.015 = 0.723\text{ m³}$
6. ปริมาตรทรายที่ต้องการ:
   $$V_{\text{sand}} = 1.000 - 0.723 = 0.277\text{ m³}$$
   $$W_{\text{sand}} = 0.277 \times 2.62 \times 1,000 = 726\text{ kg/m³}$$
7. **สรุปสัดส่วนผสมต่อ 1 ลูกบาศก์เมตร:**
   * ปูนซีเมนต์ไฮดรอลิก: 255 kg
   * เถ้าลอยแม่เมาะ: 138 kg
   * น้ำ: 165 kg
   * หินบด (25 mm): 1,072 kg
   * ทรายแม่น้ำ: 726 kg
   * PCE Superplasticizer: 3.5 ลิตร (0.9% ของ binder)
   * ค่าคาร์บอนคำนวณได้: ~195 kgCO2e/m³ (ลดลงกว่า 44% จาก baseline 350 kgCO2e/m³)

---

### กรณีศึกษาที่ 2: เสาโครงสร้างอาคารสูง (High-Strength Column 45 MPa)
* กำลังอัดเป้าหมาย: 45 MPa ที่ 28 วัน (Cylinder)
* ความยุบตัว: 18.0 cm (Pumping Concrete)
* หิน: 19.0 mm
* ปูนซีเมนต์ปอร์ตแลนด์ มอก. 15 หรือ ไฮดรอลิก มอก. 2594
* เถ้าลอยแม่เมาะคัดขนาดพิเศษ (ชั้นคุณภาพ 1 ค้างตะแกรง 45µm < 12%): แทนที่ 20%
* กำหนด w/b = 0.35, PCE Superplasticizer เพื่อควบคุมกำลังต้น
* **ผลลัพธ์ส่วนผสมต่อ 1 ลบ.ม.:**
  * ปูนซีเมนต์: 380 kg
  * เถ้าลอยคัดขนาด: 95 kg (รวมวัสดุประสาน 475 kg)
  * น้ำ: 166 kg
  * หินบด (19 mm): 980 kg
  * ทราย: 710 kg
  * ค่าคาร์บอนคำนวณได้: ~310 kgCO2e/m³ (เทียบกับ baseline เสา 460 kgCO2e/m³)

---

### กรณีศึกษาที่ 3: พื้นคอนกรีตอัดแรงหลังดึง (Post-Tensioned Slab 32 MPa)
* กำลังอัดเป้าหมาย: 32 MPa ที่ 28 วัน และต้องการกำลังอัดไม่น้อยกว่า 21 MPa (70%) ที่อายุ 3–4 วันเพื่อดึงลวดอัดแรง (Tendon Stressing)
* ข้อจำกัดทางวิศวกรรม: จำกัดการแทนที่เถ้าลอยไม่เกิน 15%–18% เพื่อป้องกันการล่าช้าในการดึงลวด
* กำหนด w/b = 0.40
* **ผลลัพธ์ส่วนผสมต่อ 1 ลบ.ม.:**
  * ปูนซีเมนต์ไฮดรอลิก: 335 kg
  * เถ้าลอยแม่เมาะ: 60 kg (แทนที่ 15%)
  * น้ำ: 158 kg
  * หินบด (19 mm): 1,020 kg
  * ทราย: 745 kg
  * สารเร่งการก่อตัวต้น/ลดน้ำ (Type E/F): ตามคำแนะนำผู้ผลิต
  * กำลังอัด 3 วันทดสอบได้: 22.5 MPa (ผ่านเกณฑ์ดึงลวด)
  * ค่าคาร์บอนคำนวณได้: ~245 kgCO2e/m³
