Repository: GuyJirasin/GreenSpec

# GREEN SPEC

Working frontend demo for **Feature 1: AI Green Spec Analysis**.

The application is in [`demo/`](./demo). It uses React, Tailwind CSS and Vite, with the white / dark-green / mint navigation theme from the original UI reference.

## Run locally

Requires Node.js **22.18+** (or a newer supported LTS version).

```sh
cd demo
npm ci
npm run dev
```

Open the local URL printed by Vite, normally `http://127.0.0.1:5173`.

```sh
npm run build
npm run preview
```

The production build is written to `demo/dist`. Vite uses relative asset paths so the build can be hosted in a subdirectory. This React version runs through Vite or a static HTTP server; it is not a standalone HTML file.

## Demo workflow

1. Open the sample analysis, or create a project with **New analysis**.
2. Add local files or choose **Use sample documents**. Set document types and optimization priority.
3. Start the simulated analysis and review its processing steps.
4. Explore baseline carbon / cost and material hotspots.
5. Filter and sort recommendations. Inspect existing / proposed wording, references, performance, risk, confidence and sample compliance checks.
6. Compare Original, Option A and Option B. Approve, reject with a reason, comment / request adjustment, or save for review. Both approval and rejection lock the current decision; explicitly unlock to edit. Rejected items are still regenerated when requesting a new revision; approved locks are preserved.
7. Review the revision summary: approved, rejected and unresolved items, source references, combined CO₂ and cost impacts. Intentionally unresolved items may remain unchanged.
8. Request another revision with round-level feedback. Processing returns to recommendation review; locked approvals are preserved. Inspect immutable previous rounds in Revision History.
9. Accept the revision, then optionally generate a sample text specification or finish without a document. Both paths preserve the approved change set.
10. Review final impact, download approved changes (`.json`), view / print the final summary, return to the dashboard, or view the local Project Management handoff.

Use the left sidebar **Demo scenario** selector before analyzing to exercise successful, failed, missing-information and no-recommendation states. **Reset demo** restores the sample project.

## Scope and behavior

- Mock data only. No backend, AI service, authentication or file-upload endpoint.
- Uploaded files stay on the local device. Only file metadata is used; document contents are not parsed.
- Every project uses the same illustrative sample dataset.
- Failed critical engineering checks block acceptance. Review-required alternatives use an explicit demo acknowledgement.
- Finalized revisions are read-only. Before finalization, unlock an approved or rejected item explicitly to change its option, wording, feedback or review decision. Editing a rejection restores its saved reason and notes; approving it clears the current reject reason.
- Edited wording does not recalculate carbon, cost or compliance.
- Project state, review decisions, feedback and revision history persist in this browser's local storage. Download analysis JSON for a portable record; importing it is not implemented. Reset demo starts fresh.
- Regeneration is deterministic mock logic using both feedback levels and reject reasons; it is not a semantic AI interpretation or real budget/engineering optimization.
- Document generation produces a sample `.txt` from approved mock excerpts. It does not edit an uploaded TOR / BOQ / PDF. Project Management is a local handoff page, not an external integration.
- Project Matching, Materials, Suppliers and Knowledge Hub display future-feature placeholders.
- No engineering standards, product EPDs or supplier certificates are actually verified. Figures are not certified carbon assessments or approved construction specifications.

## Source structure

```text
demo/
  src/
    App.jsx          screens and workflow state
    components.jsx   reusable interface components
    data.js          mock recommendations and documents
    model.js         impact calculations and validation
    revisions.js     locking, revision snapshots and approved change sets
    RevisionFlow.jsx revision checkpoint, feedback, final output and history
    model.test.js    decision and validation tests
    styles.css       Tailwind theme and shared styles
    main.jsx         React entry point
  tests/flow.spec.js  browser workflow tests
```

## Tests

```sh
cd demo
npm test
npx playwright install chromium
npm run test:e2e
```

To use an already installed Chromium browser, set `PLAYWRIGHT_EXECUTABLE_PATH` to its executable path. Browser tests start their own local Vite server. Set `GREEN_SPEC_TEST_PORT` to use a separate test port when 5173 is occupied.

The calculation tests cover combined reductions, additional costs, mutually exclusive alternatives, engineering acceptance rules, and file validation.

File: knowledge_base/research/chula_kmutt_high_volume_bottom_ash.md
# งานวิจัยการใช้เถ้าหนักปริมาณสูงในคอนกรีตกำลังสูง (Chula & KMUTT Research: High-Volume Coal Bottom Ash in Concrete)

## 1. ที่มาและเอกสารอ้างอิงทางวิชาการ (References)
* **เอกสารที่ 1:** Chindasiriphan, P., Meenyut, B., Orasutthikul, S., Jongvivatsakul, P.*, Tangchirapat, W.** (2023). *"Influences of high-volume coal bottom ash as cement and fine aggregate replacements on strength and heat evolution of eco-friendly high-strength concrete"*, **Journal of Building Engineering (JOBE)**, 65, 105791.
* **เอกสารที่ 2:** Kampai, C., Chindasiriphan, P.*, Jongvivatsakul, P., Miao, P., Tangchirapat, W. (2024). *"Durability properties of high-strength concrete with high-volume bottom ash as a substitute for cement and fine aggregate"*, **Construction and Building Materials (CBM)**, 416, 135118.
* **หน่วยงานวิจัย:**
  * ศูนย์เชี่ยวชาญเฉพาะทางนวัตกรรมวัสดุก่อสร้าง ภาควิชาวิศวกรรมโยธา จุฬาลงกรณ์มหาวิทยาลัย (Chulalongkorn University)
  * กลุ่มวิจัยนวัตกรรมการก่อสร้างและโครงสร้างพื้นฐานแห่งอนาคต (CIFIR) ภาควิชาวิศวกรรมโยธา มหาวิทยาลัยเทคโนโลยีพระจอมเกล้าธนบุรี (KMUTT)

---

## 2. การจำแนกประเภทและการแปรรูปเถ้าหนัก (Processed Bottom Ash Types)
1. **เถ้าก้นเตาบดละเอียด (Ground Bottom Ash - GBA):**
   * นำเถ้าหนักจากโรงไฟฟ้าถ่านหิน (เช่น แม่เมาะ) มาผ่านการบดละเอียดจนมีขนาดอนุภาคเฉลี่ย (Mean Particle Size) เล็กกว่าหรือใกล้เคียงกับปูนซีเมนต์ (ค้างตะแกรงเบอร์ 325 น้อยกว่า 5%–15%)
   * **บทบาท:** ใช้เป็น **วัสดุประสานเสริม (SCM)** ทดแทนปูนซีเมนต์ปอร์ตแลนด์
2. **เถ้าก้นเตาคัดขนาด (Coal Bottom Ash - CBA):**
   * นำเถ้าหนักมาคัดขนาดเพื่อใช้ทดแทนทรายธรรมชาติ (Fine Aggregate) ตามมาตรฐาน มอก. 2601

---

## 3. ผลการทดสอบทางกลและกำลังอัด (Mechanical Performance & Strength)
* **การพัฒนากำลังอัดของคอนกรีตผสม GBA:**
  * ที่อายุ 28 วัน: คอนกรีตที่แทนที่ปูนซีเมนต์ด้วย GBA สัดส่วน **35% ถึง 50%** สามารถพัฒนาจนเข้าเกณฑ์ **คอนกรีตกำลังสูง (High-Strength Concrete $\ge 55 - 65\text{ MPa}$)**
  * ที่อายุ 90 วัน: ตัวอย่างที่แทนที่ด้วย GBA 50% มีกำลังอัดสูงถึง **84.5 MPa** (เพิ่มขึ้น 14% เมื่อเทียบกับอายุ 28 วัน) แซงหน้าหรือเทียบเท่าคอนกรีตควบคุมปูนล้วน
  * **กลไก:** เกิดจากปฏิกิริยาปอซโซลานิกที่ทำปฏิกิริยาต่อเนื่องยาวนานเกินกว่า 28 วัน ช่วยสร้างพันธะโครงข่ายผลึก C-S-H และ C-A-S-H ที่หนาแน่นขึ้น
* **ผลของ CBA ในฐานะทรายทดแทน:**
  * การแทนที่ทรายด้วย CBA สัดส่วน 20% ถึง 40% ให้กำลังอัดและค่าโมดูลัสยืดหยุ่น ($E$) ที่ยอมรับได้ในงานโครงสร้างอาคารและฐานราก

---

## 4. การคายความร้อนและการหดตัว (Heat Evolution & Shrinkage Mitigation)
* **การลดความร้อนไฮเดรชัน (Heat Evolution):**
  * GBA ปริมาณสูง (35%–65%) ช่วยลดอัตราการคายความร้อนสูงสุด (Peak Heat Release Rate) และอุณหภูมิสะสมภายในลงได้อย่างมีนัยสำคัญ
  * เหมาะสมอย่างยิ่งในการประยุกต์ใช้ใน **คอนกรีตมวลใหญ่ (Mass Concrete)** เพื่อป้องกันปัญหาการแตกร้าวเนื่องจากอุณหภูมิ ($\Delta T$)
* **การลดการหดตัวแบบเกิดเอง (Autogenous Shrinkage Mitigation):**
  * คอนกรีตกำลังสูงทั่วไปมักมีปัญหา Autogenous Shrinkage สูงจนแตกร้าว
  * โครงสร้างรูพรุนภายในของอนุภาคเถ้าหนัก (Porous Nature of Bottom Ash) ทำหน้าที่เป็น **แหล่งกักเก็บน้ำบ่มภายใน (Internal Curing Agent)** ปลดปล่อยน้ำออกมาอย่างช้าๆ ชดเชยการสูญเสียน้ำในรูพรุนแคปิลลารี
  * การใช้ GBA 50% ร่วมกับ CBA 60% ช่วยลด Autogenous Shrinkage ที่อายุ 90 วัน ลงได้มากกว่า 40%–50%

---

## 5. คุณสมบัติด้านความทนทาน (Durability Properties per CBM 2024)
1. **ความต้านทานการซึมผ่านไอออนคลอไรด์ (Chloride Penetration Resistance):**
   * การผสม GBA ช่วยลดค่าสัมประสิทธิ์การแพร่คลอไรด์อย่างเด่นชัด ค่าการทดสอบตาม ASTM C1202 ลดลงสู่ระดับ **Low ถึง Very Low Permeability**
2. **ความสามารถในการตรึงคลอไรด์ (Chloride Binding Capacity):**
   * เพิ่มปริมาณการตรึงไอออนคลอไรด์ทั้งแบบจับทางกายภาพใน C-S-H และจับทางเคมีในผลึกฟรีเดล (Friedel's Salt)
3. **การต้านทานการกัดกร่อนของเหล็กเสริม (Corrosion Resistance):**
   * ยืดอายุเริ่มต้นการเกิดสนิมในเหล็กเสริม (Time to Corrosion Initiation) ในสภาวะแวดล้อมทางทะเลได้อย่างมีนัยสำคัญ

---

## 6. แนวทางการระบุสูตรใน GreenSpec AI Engine
* สำหรับสูตร High-Strength Sustainable Concrete:
  * แนะนำสูตรผสม: ปูนซีเมนต์ไฮดรอลิก 50% + เถ้าหนักบดละเอียด (GBA) 35%–50%
  * ใช้ร่วมกับน้ำยา PCE Superplasticizer
  * รองรับกำลังอัด $f'_{c,28} \ge 50 - 60\text{ MPa}$ และ $f'_{c,90} \ge 75 - 85\text{ MPa}$
  * ลดคาร์บอนฟุตพริ้นท์ลงได้มากกว่า **45% ถึง 55%** เมื่อเทียบกับคอนกรีตกำลังสูงแบบเดิม

File: knowledge_base/research/kmutt_pozzolanic_permeability_sahalaph.md
# วิทยานิพนธ์: กำลังอัดและค่าการซึมผ่านน้ำของคอนกรีตผสมวัสดุปอซโซลาน (KMUTT & KKU Doctoral Research: Pozzolanic Permeability & Strength)

## 1. ข้อมูลงานวิจัยและอาจารย์ที่ปรึกษา (Research Metadata)
* **ชื่อวิทยานิพนธ์:** การศึกษากำลังอัดและค่าการซึมของน้ำผ่านคอนกรีตที่มีส่วนผสมของวัสดุปอซโซลานชนิดต่างๆ (Study of Compressive Strength and Water Permeability of Concrete Containing Various Pozzolanic Materials)
* **ผู้เขียน:** ดร. สหลาภ หอมวุฒิวงศ์ (Sahalaph Homwuttiwong, Ph.D.)
* **อาจารย์ที่ปรึกษา:**
  * ศ.ดร. ชัย จาตุรพิทักษ์กุล (Prof. Dr. Chai Jaturapitakkul, KMUTT) — ผู้เชี่ยวชาญเทคโนโลยีคอนกรีตและวัสดุปอซโซลานอันดับ 1 ของไทย
  * ศ.ดร. ปริญญา จินดาประเสริฐ (Prof. Dr. Prinya Chindaprasirt, KKU) — ราชบัณฑิตและนักวิจัยดีเด่นแห่งชาติ
* **สถาบัน:** ภาควิชาวิศวกรรมโยธา คณะวิศวกรรมศาสตร์ มหาวิทยาลัยเทคโนโลยีพระจอมเกล้าธนบุรี (พ.ศ. 2549)

---

## 2. ขอบเขตการทดลองและวัสดุปอซโซลานที่ศึกษา
1. **เถ้าถ่านหินแม่เมาะ (Mae Moh Fly Ash):** คัดขนาดพิเศษจนอนุภาคค้างตะแกรงเบอร์ 325 (45 µm) **ไม่เกินร้อยละ 5 โดยน้ำหนัก**
2. **เถ้าถ่านหินกาญจนบุรี (Kanchanaburi Coal Ash)**
3. **เถ้าปาล์มน้ำมันบดละเอียด (Ground Palm Oil Fuel Ash - POFA)**
4. **เถ้าแกลบ-เปลือกไม้บดละเอียด (Ground Rice Husk-Bark Ash)**
* **สัดส่วนการแทนที่:** แทนที่ปูนซีเมนต์ปอร์ตแลนด์ประเภทที่ 1 ในสัดส่วน **ร้อยละ 0 ถึง 70 โดยน้ำหนัก**
* **การควบคุมความสามารถในการเท (Workability):** ควบคุมค่ายุบตัวในช่วง 50–100 mm โดยการปรับน้ำผสม และใช้สารลดน้ำยิ่งยวด (Superplasticizer) ร้อยละ 1.0 โดยน้ำหนักวัสดุประสานสำหรับสูตรที่แทนที่ปอซโซลาน 55% และ 70%

---

## 3. ผลการทดสอบกำลังอัด (Compressive Strength up to 365 Days)
* **การพัฒนากำลังตามอายุ (7, 28, 90, 180, 365 วัน):**
  * คอนกรีตที่ผสม **เถ้าถ่านหินคัดขนาดจากแม่เมาะ** ให้ผลการทดสอบที่ดีเยี่ยมที่สุดในบรรดาวัสดุปอซโซลานทั้งหมด
  * ที่การแทนที่ปูนซีเมนต์ **ร้อยละ 40:** กำลังอัดที่อายุ 28 วัน สูงกว่าร้อยละ 75 ของคอนกรีตควบคุม (Control Concrete)
  * ที่อายุ 90 ถึง 365 วัน: กำลังอัดของคอนกรีตผสมเถ้าลอยแม่เมาะคัดขนาด 40%–50% พัฒนาต่อเนื่องจน **เทียบเท่าหรือสูงกว่าคอนกรีตปูนล้วน 100%**
  * สามารถใช้เถ้าลอยแม่เมาะคัดขนาดแทนที่ปูนซีเมนต์ได้สูงถึง **ร้อยละ 70** เมื่อใช้ร่วมกับสารลดน้ำยิ่งยวด (Superplasticizer 1.0%)

---

## 4. ค่าการซึมของน้ำผ่านคอนกรีต (Water Permeability Coefficient: $K$)
* **การทดสอบที่อายุ 28 วัน และ 90 วัน:**
  * ที่การแทนที่ปูนซีเมนต์ด้วยเถ้าลอยแม่เมาะคัดขนาด **ร้อยละ 40:** มีค่าสัมประสิทธิ์การซึมผ่านของน้ำ ($K$) **ต่ำกว่าคอนกรีตควบคุมปูนล้วน**
  * สำหรับเถ้าลอยแม่เมาะคัดขนาดพิเศษ สามารถแทนที่ได้สูงถึง **ร้อยละ 70** โดยยังคงรักษาค่าการซึมผ่านน้ำให้อยู่ในเกณฑ์ต่ำกว่าคอนกรีตควบคุม
  * **เหตุผลทางโครงสร้างจุลภาค:** ความละเอียดของอนุภาคที่ค้างตะแกรง 45 µm ต่ำกว่า 5% ทำให้อนุภาคเถ้าลอยแทรกตัวลงในช่องว่างระหว่างเม็ดปูนซีเมนต์ได้อย่างสมบูรณ์แบบ (Micro-filler effect) และเกิดปฏิกิริยาปอซโซลานเปลี่ยน $Ca(OH)_2$ เป็นผลึก C-S-H เจล อุดรูพรุนแคปิลลารีอย่างถาวร

---

## 5. บทเรียนทางวิศวกรรมสำหรับ GreenSpec Core Engine
1. **ความละเอียดของเถ้าลอย (Fineness) คือปัจจัยสำคัญที่สุด:** ยิ่งเถ้าลอยละเอียด (ค้างตะแกรง 45 µm น้อย) ยิ่งสามารถเพิ่มสัดส่วนการแทนที่ปูนซีเมนต์ได้สูงขึ้นโดยไม่สูญเสียกำลังอัดและคุณสมบัติกันน้ำ
2. **บทบาทของ Superplasticizer:** การใช้สารลดน้ำยิ่งยวด 1% มีความจำเป็นอย่างยิ่งสำหรับคอนกรีตที่มีสัดส่วน SCMs สูง ($\ge 35\% - 50\%$) เพื่อรักษาระดับ $w/b \le 0.40$
3. **การรับรองความทนทานต่อการซึมผ่านน้ำ:** ยืนยันว่าการใช้เถ้าลอยแม่เมาะ 25%–40% ในงานฐานรากหรืออุโมงค์ ไม่เพียงแต่ลดคาร์บอนและลดความร้อน แต่ยังช่วยให้โครงสร้างกันน้ำใต้ดินได้ดียิ่งกว่าคอนกรีตแบบเดิม
