Repository: GuyJirasin/GreenSpec

# GREEN SPEC

Working frontend demo for **Feature 1: AI Green Spec Analysis**.

The application is in [`demo/`](./demo). It uses React, Tailwind CSS and Vite, with the white / dark-green / mint navigation theme from the original UI reference.

## Run locally

Requires Node.js **22.18+** (or a newer supported LTS version).

```sh
cd demo
npm ci
npm run dev
```

Open the local URL printed by Vite, normally `http://127.0.0.1:5173`.

```sh
npm run build
npm run preview
```

The production build is written to `demo/dist`. Vite uses relative asset paths so the build can be hosted in a subdirectory. This React version runs through Vite or a static HTTP server; it is not a standalone HTML file.

## Demo workflow

1. Open the sample analysis, or create a project with **New analysis**.
2. Add local files or choose **Use sample documents**. Set document types and optimization priority.
3. Start the simulated analysis and review its processing steps.
4. Explore baseline carbon / cost and material hotspots.
5. Filter and sort recommendations. Inspect existing / proposed wording, references, performance, risk, confidence and sample compliance checks.
6. Compare Original, Option A and Option B. Approve, reject with a reason, comment / request adjustment, or save for review. Both approval and rejection lock the current decision; explicitly unlock to edit. Rejected items are still regenerated when requesting a new revision; approved locks are preserved.
7. Review the revision summary: approved, rejected and unresolved items, source references, combined CO₂ and cost impacts. Intentionally unresolved items may remain unchanged.
8. Request another revision with round-level feedback. Processing returns to recommendation review; locked approvals are preserved. Inspect immutable previous rounds in Revision History.
9. Accept the revision, then optionally generate a sample text specification or finish without a document. Both paths preserve the approved change set.
10. Review final impact, download approved changes (`.json`), view / print the final summary, return to the dashboard, or view the local Project Management handoff.

Use the left sidebar **Demo scenario** selector before analyzing to exercise successful, failed, missing-information and no-recommendation states. **Reset demo** restores the sample project.

## Scope and behavior

- Mock data only. No backend, AI service, authentication or file-upload endpoint.
- Uploaded files stay on the local device. Only file metadata is used; document contents are not parsed.
- Every project uses the same illustrative sample dataset.
- Failed critical engineering checks block acceptance. Review-required alternatives use an explicit demo acknowledgement.
- Finalized revisions are read-only. Before finalization, unlock an approved or rejected item explicitly to change its option, wording, feedback or review decision. Editing a rejection restores its saved reason and notes; approving it clears the current reject reason.
- Edited wording does not recalculate carbon, cost or compliance.
- Project state, review decisions, feedback and revision history persist in this browser's local storage. Download analysis JSON for a portable record; importing it is not implemented. Reset demo starts fresh.
- Regeneration is deterministic mock logic using both feedback levels and reject reasons; it is not a semantic AI interpretation or real budget/engineering optimization.
- Document generation produces a sample `.txt` from approved mock excerpts. It does not edit an uploaded TOR / BOQ / PDF. Project Management is a local handoff page, not an external integration.
- Project Matching, Materials, Suppliers and Knowledge Hub display future-feature placeholders.
- No engineering standards, product EPDs or supplier certificates are actually verified. Figures are not certified carbon assessments or approved construction specifications.

## Source structure

```text
demo/
  src/
    App.jsx          screens and workflow state
    components.jsx   reusable interface components
    data.js          mock recommendations and documents
    model.js         impact calculations and validation
    revisions.js     locking, revision snapshots and approved change sets
    RevisionFlow.jsx revision checkpoint, feedback, final output and history
    model.test.js    decision and validation tests
    styles.css       Tailwind theme and shared styles
    main.jsx         React entry point
  tests/flow.spec.js  browser workflow tests
```

## Tests

```sh
cd demo
npm test
npx playwright install chromium
npm run test:e2e
```

To use an already installed Chromium browser, set `PLAYWRIGHT_EXECUTABLE_PATH` to its executable path. Browser tests start their own local Vite server. Set `GREEN_SPEC_TEST_PORT` to use a separate test port when 5173 is occupied.

The calculation tests cover combined reductions, additional costs, mutually exclusive alternatives, engineering acceptance rules, and file validation.

File: knowledge_base/standards/astm_c618_c311_spec.md
# มาตรฐานสากล ASTM C618 และ ASTM C311: ข้อกำหนดและการทดสอบเถ้าลอยถ่านหิน (ASTM C618 & ASTM C311 Standard Specification & Test Methods for Coal Fly Ash)

## 1. ขอบข่ายและบทบาทในระดับสากล (Scope & Global Relevance)
มาตรฐาน **ASTM C618** เป็นมาตรฐานอ้างอิงสากลของสมาคมการทดสอบและวัสดุแห่งสหรัฐอเมริกา (American Society for Testing and Materials) ที่ได้รับการยอมรับทั่วโลกสำหรับการควบคุมคุณภาพเถ้าลอยถ่านหินและสารปอซโซลานธรรมชาติที่ใช้เป็นวัสดุประสานเสริมในคอนกรีตปอร์ตแลนด์ ควบคู่กับวิธีทดสอบตามมาตรฐาน **ASTM C311**

---

## 2. การจำแนกประเภทตาม ASTM C618 (Classification of Pozzolans)

1. **Class F (Low-Calcium Fly Ash):**
   * เถ้าลอยที่ได้จากการเผาไหม้ถ่านหินแอนทราไซต์ (Anthracite) หรือถ่านหินบิทูมินัส (Bituminous Coal)
   * มีคุณสมบัติปอซโซลานิกสูง (Pozzolanic Properties) ปริมาณแคลเซียมออกไซด์ ($\text{CaO}$) ต่ำ ($\le 15\%$)
   * มีประสิทธิภาพสูงสุดในการต้านทานการขยายตัวจากปฏิกิริยาอัลคาไล-ซิลิกา (ASR) และการกัดกร่อนจากซัลเฟต
2. **Class C (High-Calcium Fly Ash):**
   * เถ้าลอยที่ได้จากการเผาไหม้ถ่านหินลิกไนต์ (Lignite) หรือถ่านหินซับบิทูมินัส (Subbituminous Coal) เช่น แหล่งถ่านหินแม่เมาะ
   * มีคุณสมบัติปอซโซลานิกและมีคุณสมบัติไฮดรอลิกในตัวเอง (Self-Cementing / Hydraulic Properties) มีปริมาณ $\text{CaO} > 15\%$
   * ให้การพัฒนากำลังอัดในช่วงอายุต้น (Early-Age Strength) เร็วกว่า Class F
3. **Class N (Raw or Calcined Natural Pozzolan):**
   * ปอซโซลานธรรมชาติ เช่น ดินเบา (Diatomaceous Earth), ดินเหนียวเผา (Calcined Clay / Metakaolin), และหินเถ้าภูเขาไฟ (Volcanic Ash)

---

## 3. ข้อกำหนดทางเคมีตาม ASTM C618 (Chemical Requirements)

| รายการทดสอบทางเคมี | Class F | Class C | Class N | วัตถุประสงค์ทางวิศวกรรม |
| :--- | :---: | :---: | :---: | :--- |
| ผลรวมของ $\text{SiO}_2 + \text{Al}_2\text{O}_3 + \text{Fe}_2\text{O}_3$, ขั้นต่ำ (%) | **70.0%** | **50.0%** | 70.0% | ซิลิกาและอลูมินาทำปฏิกิริยากับ $Ca(OH)_2$ |
| ซัลเฟอร์ไตรออกไซด์ ($\text{SO}_3$), สูงสุด (%) | 5.0% | 5.0% | 4.0% | ควบคุมปริมาณซัลเฟตไม่ให้เกิดการขยายตัว |
| ปริมาณความชื้น (Moisture Content), สูงสุด (%) | 3.0% | 3.0% | 3.0% | ป้องกันการจับตัวเป็นก้อนแข็งในไซโล |
| น้ำหนักที่สูญเสียเนื่องจากการเผา (LOI), สูงสุด (%) | **6.0%** | **6.0%** | 10.0% | ปริมาณคาร์บอนตกค้างที่ไม่ถูกเผาไหม้ |

*หมายเหตุ Supplementary Optional Chemical Requirement:*
* ด่างที่ทำปฏิกิริยาได้ (Available Alkalis as $\text{Na}_2\text{O}_{\text{eq}}$): สูงสุดไม่เกิน 1.5% หากต้องการใช้งานเพื่อควบคุม ASR กับมวลรวมที่ไวต่อปฏิกิริยา

---

## 4. ข้อกำหนดทางฟิสิกส์ตาม ASTM C618 (Physical Requirements)

| รายการทดสอบทางฟิสิกส์ | Class F | Class C | Class N | วิธีทดสอบ ASTM C311 |
| :--- | :---: | :---: | :---: | :--- |
| **ความละเอียด (Fineness):** ส่วนค้างบนตะแกรง 45 µm (No. 325) ร่อนเปียก, สูงสุด (%) | **34.0%** | **34.0%** | 34.0% | ASTM C430 / C311 |
| **ดัชนีความต้านทานแรงอัด (Strength Activity Index - SAI):** | | | | ASTM C109 / C311 |
| - เทียบกับชุดควบคุมที่อายุ 7 วัน, ขั้นต่ำ (%) | **75%** | **75%** | 75% | |
| - เทียบกับชุดควบคุมที่อายุ 28 วัน, ขั้นต่ำ (%) | **75%** | **75%** | 75% | |
| **ปริมาณน้ำที่ต้องการ (Water Requirement):** สูงสุด (% ของชุดควบคุม) | **105%** | **105%** | 115% | ASTM C311 |
| ความคงปริมาตร (Soundness): การขยายตัวใน Autoclave, สูงสุด (%) | 0.8% | 0.8% | 0.8% | ASTM C151 / C311 |
| **ความสม่ำเสมอของความหนาแน่น (Uniformity of Density):** ความผันแปรสูงสุดจากค่าเฉลี่ย (%) | $\pm 5\%$ | $\pm 5\%$ | $\pm 5\%$ | ASTM C188 / C311 |
| ความสม่ำเสมอของความละเอียด: ความผันแปรค้างตะแกรง 45 µm สูงสุด (จุดเปอร์เซ็นต์) | $\pm 5\%$ | $\pm 5\%$ | $\pm 5\%$ | เพื่อรักษาความคงที่ของค่ายุบตัว |

---

## 5. กระบวนการชักตัวอย่างและการทดสอบตาม ASTM C311 (Testing Procedures)
1. **การหาค่า Loss on Ignition (LOI):** เผาตัวอย่างในเตาเผาที่อุณหภูมิ $750^\circ\text{C} \pm 50^\circ\text{C}$ จนน้ำหนักคงที่ และคำนวณการสูญเสียน้ำหนัก
2. **การทดสอบ Strength Activity Index (SAI):**
   * เตรียมมอร์ตาร์ชุดควบคุม: ปูนซีเมนต์ 500 กรัม + ทรายมาตรฐาน Ottawa 1,375 กรัม + น้ำตามเกณฑ์ความไหล
   * เตรียมมอร์ตาร์ทดสอบ: ปูนซีเมนต์ 400 กรัม (80%) + เถ้าลอย 100 กรัม (20%) + ทราย 1,375 กรัม
   * หล่อก้อนลูกบาศก์ขนาด $50\times 50\times 50\text{ mm}$ และกดทดสอบที่อายุ 7 และ 28 วัน
   * คำนวณค่า: $\text{SAI} = \frac{\text{กำลังอัดมอร์ตาร์ผสมเถ้าลอย}}{\text{กำลังอัดมอร์ตาร์ชุดควบคุม}} \times 100\%$

File: knowledge_base/standards/tis_2594_hydraulic_cement.md
# มาตรฐานผลิตภัณฑ์อุตสาหกรรม มอก. 2594-2556: ปูนซีเมนต์ไฮดรอลิก (Hydraulic Cement)

## 1. ขอบข่ายและบทบาทในการลดก๊าซเรือนกระจกของประเทศไทย (National Low-Carbon Policy)
มาตรฐาน มอก. 2594-2556 กำหนดคุณลักษณะเฉพาะของปูนซีเมนต์ไฮดรอลิก (Hydraulic Cement) ซึ่งเป็นมาตรฐานที่พัฒนาขึ้นเทียบเคียงมาตรฐานสากล ASTM C1157 (Performance Specification for Hydraulic Cement) และ ASTM C595

ประเทศไทยภายใต้บันทึกข้อตกลงร่วมกันระหว่างกระทรวงทรัพยากรธรรมชาติและสิ่งแวดล้อม สมาคมอุตสาหกรรมปูนซีเมนต์ไทย (TCMA) กรมโยธาธิการและผังเมือง กรมทางหลวง กรมทางหลวงชนบท และวิศวกรรมสถานแห่งประเทศไทย (วสท.) ได้ประกาศนโยบายสนับสนุนให้ใช้ **ปูนซีเมนต์ไฮดรอลิก มอก. 2594 ทดแทนปูนซีเมนต์ปอร์ตแลนด์ประเภท 1 (มอก. 15 เล่ม 1) 100% ในทุกโครงการก่อสร้างภาครัฐและภาคเอกชน** เพื่อลดการปล่อยก๊าซเรือนกระจกในภาคอุตสาหกรรมปูนซีเมนต์ตามเป้าหมาย Thailand Net Zero 2050

---

## 2. นวัตกรรมกระบวนการผลิตและการลด Clinker Factor
ปูนซีเมนต์ปอร์ตแลนด์แบบดั้งเดิมมีสัดส่วนปูนเม็ด (Clinker) สูงถึง 90%–95% ซึ่งกระบวนการเผาหินปูนที่อุณหภูมิ $1,450^\circ\text{C}$ ในเตาเผาจะปลดปล่อยก๊าซ $\text{CO}_2$ มหาศาลทั้งจากการเผาไหม้เชื้อเพลิงและปฏิกิริยาการสลายตัวของหินปูน (Calcination: $\text{CaCO}_3 \rightarrow \text{CaO} + \text{CO}_2$):

* **กระบวนการของปูนซีเมนต์ไฮดรอลิก มอก. 2594:**
  * ลดสัดส่วน Clinker ลงเหลือประมาณ 75%–82% (ลดลง 10%–18%)
  * ทดแทนด้วยสารแร่ธรรมชาติบริสุทธิ์ เช่น หินปูนคัดเกรดบดละเอียดพิเศษ (Fine Limestone Filler), ยิปซัม และสารปอซโซลาน
  * อนุภาคหินปูนขนาดไมครอนทำหน้าที่เป็น Nucleation Sites เร่งการตกผลึก C-S-H เจล และช่วยอุดรูพรุนจุลภาค (Micro-Filler Effect) ทำให้กำลังอัดของคอนกรีตพัฒนาได้รวดเร็วเทียบเท่าปูนปอร์ตแลนด์ประเภท 1

---

## 3. เกณฑ์คุณลักษณะทางวิศวกรรมเปรียบเทียบ (มอก. 2594 vs มอก. 15)

| คุณสมบัติทางฟิสิกส์และการทดสอบ | ปูนซีเมนต์ไฮดรอลิก มอก. 2594 | ปูนซีเมนต์ปอร์ตแลนด์ประเภท 1 มอก. 15 | มาตรฐานอ้างอิง |
| :--- | :---: | :---: | :--- |
| **กำลังอัดประลัยของมอร์ตาร์ (Compressive Strength):** | | | ASTM C109 |
| - ที่อายุ 3 วัน | **ไม่น้อยกว่า 13.0 MPa** | ไม่น้อยกว่า 12.0 MPa | |
| - ที่อายุ 7 วัน | **ไม่น้อยกว่า 20.0 MPa** | ไม่น้อยกว่า 19.0 MPa | |
| - ที่อายุ 28 วัน | **ไม่น้อยกว่า 28.0 MPa** | ไม่น้อยกว่า 28.0 MPa | |
| **ระยะเวลาก่อตัวโดยเข็มวิแก็ต (Setting Time by Vicat):** | | | ASTM C191 |
| - เริ่มก่อตัว (Initial Set) | **ไม่น้อยกว่า 45 นาที** | ไม่น้อยกว่า 45 นาที | |
| - สิ้นสุดการก่อตัว (Final Set) | **ไม่เกิน 420 นาที** (7 ชั่วโมง) | ไม่เกิน 375 นาที | |
| **ความคงปริมาตรในหม้อนึ่งความดันไอ (Autoclave Expansion)** | **ไม่เกิน 0.80%** | ไม่เกิน 0.80% | ASTM C151 |
| **ความละเอียด (Blaine Fineness)** | ไม่น้อยกว่า $3,000\text{ cm}^2/g$ | ไม่น้อยกว่า $2,800\text{ cm}^2/g$ | ASTM C204 |
| การขยายตัวในน้ำ (Length Change in Water) | ไม่เกิน 0.02% | - | ASTM C1038 |

*ข้อสรุปด้านสมรรถนะ:*
ปูนซีเมนต์ไฮดรอลิก มอก. 2594 มีกำลังอัดที่อายุ 3, 7 และ 28 วัน เทียบเท่าหรือสูงกว่าปูนซีเมนต์ปอร์ตแลนด์ประเภท 1 เดิม จึงสามารถนำมาใช้แทนที่ได้ทันทีแบบ "Drop-in Replacement" โดยไม่ต้องเปลี่ยนสูตรการออกแบบโครงสร้างหรือขยายขนาดหน้าตัดคอนกรีต

---

## 4. การประเมินผลกระทบสิ่งแวดล้อมและคาร์บอนฟุตพริ้นท์ (CFP / EPD Data)

* **Embodied Carbon Intensity:**
  * ปูนซีเมนต์ปอร์ตแลนด์ประเภท 1 (มอก. 15): ปล่อยประมาณ **820 – 850 kgCO2e/ton**
  * ปูนซีเมนต์ไฮดรอลิก มอก. 2594: ปล่อยประมาณ **680 – 700 kgCO2e/ton**
  * **อัตราการลดคาร์บอน:** ลดลงทันที **15% – 18%** ในระดับวัตถุดิบปูนซีเมนต์
* **การรับรอง Carbon Footprint of Products (CFP):**
  * ปูนซีเมนต์ไฮดรอลิกชั้นนำในไทย (เช่น ปูนเอสซีจี ไฮดรอลิก, ปูนเพชรไฮดรอลิก อินทรี, ปูนบัวไฮดรอลิก) ได้รับการขึ้นทะเบียนฉลากลดคาร์บอน (Carbon Reduction Label) จากองค์การบริหารจัดการก๊าซเรือนกระจก (อบก. - TGO) ทุกแบรนด์

---

## 5. การรับรองในมาตรฐานวิศวกรรมของประเทศไทย (Official Recognition)
1. **กรมโยธาธิการและผังเมือง (DPT):** บรรจุลงใน มยผ. 1101-64 ข้อ 2.1.1 อนุญาตให้ใช้ในโครงสร้างอาคารทุกประเภท
2. **วิศวกรรมสถานแห่งประเทศไทย (EIT):** ปรับปรุงมาตรฐาน วสท. 011014-43 รองรับการใช้งาน 100%
3. **กรมทางหลวง (DOH) และ กรมทางหลวงชนบท (DRR):** อนุญาตให้ใช้ในงานสะพาน ท่อลอด และผิวทางคอนกรีต

---

## 6. แนวทางข้อกำหนดในเอกสารประกวดราคา (TOR Specification Clauses)
* **ข้อกำหนดวัสดุปูนซีเมนต์:**
  > "ปูนซีเมนต์ที่ใช้สำหรับงานคอนกรีตโครงสร้างทุกส่วน ต้องเป็นปูนซีเมนต์ไฮดรอลิกตามมาตรฐานผลิตภัณฑ์อุตสาหกรรม มอก. 2594-2556 หรือปูนซีเมนต์ปอร์ตแลนด์ประเภท 1 ตาม มอก. 15 เล่ม 1 โดยผู้รับจ้างต้องแสดงหนังสือรับรองคุณภาพผลิตภัณฑ์ (Mill Certificate) และฉลากลดโลกร้อนจาก อบก."
* **การผสมร่วมกับเถ้าลอย (Dual Blending):**
  > "สามารถใช้ปูนซีเมนต์ไฮดรอลิก มอก. 2594 ผสมร่วมกับเถ้าลอยถ่านหิน มอก. 2135 ชั้น 1 หรือ 2 ได้ โดยให้ถือว่าทั้งสองเป็นวัสดุประสานรวม (Total Cementitious Materials) ซึ่งจะช่วยลดปริมาณก๊าซเรือนกระจกลงได้รวมกว่า 30%–45% เมื่อเทียบกับคอนกรีตดั้งเดิม"
